Repository: ZnCl2/...

this is an archived backup of the zeronet proxy which was running on wwwww.wtf
our proxy server has been shutdown and a snapshot is provided for you to build
your own zernoet proxy

the files are collected from the zeronet network

license: https://creativecommons.org/publicdomain/mark/1.0/
some of contents of zites might be copyrighted so please follow their licenses

File: data/1D6QfsBSZHmYWbuCxKG5ya31BiTczoZiES/cannabis/mitlin/mitlin.htm (part 1 of 2)
David MITLIN, et al. -- NanoHemp SuperCapacitor -- articles
  & patent

rexresearch.com

David MITLIN, et al.

NanoHemp
  SuperCapacitor

http://www.leafscience.com/2013/10/01/top-5-innovative-uses-hemp/

  1 Oct, 2013

Top 5 Most Innovative Uses For Hemp

[ Excerpt ]

In 1937, Popular Science published an article called “Hemp: The
  New Billion-Dollar Crop” that listed over 25,000 potential uses
  for the plant.

While this ancient crop has recently started to gain popularity
  around the world, it still hasn’t received the attention it
  deserves.

Which might be due to the fact that hemp is just a type of
  marijuana that can’t get you high.

But as more countries start to see the benefits of this incredibly
  eco-friendly crop, a lot of cool R&D has been happening behind
  the scenes. Here’s 5 of our favorite innovations being developed
  from hemp:

1. Bacteria-Fighting Fabric...

2. Housing Insulation...

3. Concrete...

4. Cars...

5. Graphene-Like Nanomaterial

Canadian engineers believe hemp could revolutionize nanotechnology

Graphene is often touted as the future of nanotechnology and the
  thinnest, strongest, and lightest material ever made. But how does
  hemp compare? Apparently, it’s even better.

Earlier this year, chemical engineers from the University of
  Alberta turned hemp fiber into a nanomaterial with similar
  properties as graphene, but a much lower price tag.

What’s more, when it comes to making energy storage devices like
  batteries and supercapacitors, the hemp nanomaterial showed
  “superior electrochemical storage properties” compared to
  graphene.

Research is still in its early stages, but if the results hold,
  hemp could eventually be used for a wide range of nanotechnology
  applications, from flashlights to solar cells. 

http://cen.acs.org/articles/91/web/2013/05/Energy-Storing-Nanomaterial-Made-Hemp.html

  Chemical & Engineering News

  May 15, 2013

Energy-Storing Nanomaterial Made From
  Hemp

Electronics: Researchers turn agricultural waste into a
  carbon nanomaterial for high-power supercapacitors

by 

  Katherine Bourzac

Graphene might one day be used in batteries, solar cells,
  transparent electrodes, and a host of other electronic gadgets.
  But graphene is still quite expensive to make. Now researchers at
  the University of Alberta have demonstrated a low-cost process for
  turning agricultural waste into graphenelike nanomaterials for use
  in energy storage electronics (ACS Nano 2013, DOI:
  10.1021/nn400731g).

With high surface area and conductivity, graphene is ideal for use
  as electrodes in batteries and supercapacitors, which are energy
  storage devices that excel at providing quick bursts of power.
  Supercapacitors charge and discharge faster than batteries can
  because they store energy in the form of fast-moving charges on
  the surfaces of their electrodes. Currently, supercapacitors are
  used in braking systems for buses and fast-charging flashlights.

Commercial supercapacitors use activated carbon electrodes, but
  experimental devices made with graphene can store more energy.
  Unfortunately, graphene’s production costs can’t come close to
  competing with the price for activated carbon, about $40 per
  kilogram, says University of Alberta chemical engineer David
  Mitlin.

Part of Mitlin’s research is finding ways to use plant waste as
  feedstocks for commercial materials. He thought he could transform
  waste from the cannabis plant (Cannabis sativa) into a carbon
  nanomaterial that had similar properties to graphene and with a
  much smaller price tag. The cannabis plant’s notorious use is for
  producing marijuana, but people also grow the plant to use its
  fibrous parts for products such as rope, clothing, oil, and
  plastics. The plants used for these industrial applications are
  referred to as hemp, and have lower levels of psychoactive
  compounds. Hemp is relatively inexpensive, since the plant grows
  rapidly in a variety of climates without the need for fertilizer
  and pesticides.

Mitlin and his colleagues focused on a barklike layer of the plant
  called the bast, which is usually incinerated or sent to landfills
  during industrial hemp production. “Hemp bast is a nanocomposite
  made up of layers of lignin, hemicellulose, and crystalline
  cellulose,” Mitlin says. “If you process it the right way, it
  separates into nanosheets similar to graphene.”

The Alberta researchers start the process by heating the bast at
  180 °C for 24 hours. During this step, the lignin and
  hemicellulose break down, and the crystalline cellulose begins to
  carbonize. The researchers then treat the carbonized material with
  potassium hydroxide and crank up the temperature to 700 to 800 °C,
  causing it to exfoliate into nanosheets riddled with pores 2 to 5
  nm in diameter. These thin, porous materials provide a quick path
  for charges to move in and out, which is important when a
  supercapacitor charges and discharges.

The team built a supercapacitor using the nanosheets as electrodes
  and an ionic liquid as an electrolyte. The best property of the
  device, Mitlin says, is its maximum power density, a measure of
  how much power a given mass of the material can produce. At 60 °C,
  the material puts out 49 kW/kg; activated carbon used in
  commercial electrodes supplies 17 kW/kg at that temperature.

Liming Dai, a chemical engineer at Case Western Reserve
  University, says the hempbased material shows promise as a
  low-cost substitute for graphene. Yury Gogotsi, a materials
  scientist at Drexel University, sees room for improvement. He
  points out that the 24-hour high-temperature process will have
  some associated costs when scaled up. But he’s impressed by this
  first step. Finding scalable production methods like this one will
  be key, Gogotsi says, if researchers want to move nanostructured
  materials out of the lab and into the marketplace.

http://pubs.acs.org/doi/abs/10.1021/nn400731g

Interconnected Carbon Nanosheets Derived
  from Hemp for Ultrafast Supercapacitors with High Energy

Huanlei Wang †‡, Zhanwei Xu †‡, Alireza Kohandehghan †‡, Zhi Li
  †‡*, Kai Cui ‡, Xuehai Tan †‡, Tyler James Stephenson †‡, Cecil K.
  King’ondu †‡, Chris M. B. Holt †‡, Brian C. Olsen †‡, Jin Kwon Tak
  §, Don Harfield §, Anthony O. Anyia §, and David Mitlin †‡*

  † Chemical and Materials Engineering, University of Alberta,
  Edmonton, Alberta T6G 2 V4, Canada

  ‡ National Institute for Nanotechnology (NINT), National Research
  Council of Canada, Edmonton, Alberta T6G 2M9, Canada

  § Bioresource Technologies, Alberta Innovates-Technology Futures,
  Vegreville, Alberta, T9C 1T4, Canada

  ACS Nano, 2013, 7 (6), pp 5131–5141; DOI: 10.1021/nn400731g

Abstract

We created unique interconnected partially graphitic carbon
  nanosheets (10–30 nm in thickness) with high specific surface area
  (up to 2287 m2 g–1), significant volume fraction of mesoporosity
  (up to 58%), and good electrical conductivity (211–226 S m–1) from
  hemp bast fiber. The nanosheets are ideally suited for low (down
  to 0 °C) through high (100 °C) temperature ionic-liquid-based
  supercapacitor applications: At 0 °C and a current density of 10 A
  g–1, the electrode maintains a remarkable capacitance of 106 F
  g–1. At 20, 60, and 100 °C and an extreme current density of 100 A
  g–1, there is excellent capacitance retention (72–92%) with the
  specific capacitances being 113, 144, and 142 F g–1, respectively.
  These characteristics favorably place the materials on a Ragone
  chart providing among the best power–energy characteristics (on an
  active mass normalized basis) ever reported for an electrochemical
  capacitor: At a very high power density of 20 kW kg–1 and 20, 60,
  and 100 °C, the energy densities are 19, 34, and 40 Wh kg–1,
  respectively. Moreover the assembled supercapacitor device yields
  a maximum energy density of 12 Wh kg–1, which is higher than that
  of commercially available supercapacitors. By taking advantage of
  the complex multilayered structure of a hemp bast fiber precursor,
  such exquisite carbons were able to be achieved by simple
  hydrothermal carbonization combined with activation. This novel
  precursor-synthesis route presents a great potential for facile
  large-scale production of high-performance carbons for a variety
  of diverse applications including energy storage.

CNT COMPOSITES  

  WO2012129690

Inventor(s):  ZHANG LI [CN]; MITLIN DAVID [CA];
  HOLT CHRIS [CA] +

Abstract

Synthesis of three-dimensional (3D) electrochemically
  supercapacitive arrays is disclosed. The arrays comprise
  multi-walled carbon nanotubes conformally covered by
  nanocrystalline functional materials such as vanadium nitride and
  firmly anchored to glassy carbon or Inconel electrodes. These
  nanostructures demonstrate a respectable specific capacitance of
  289 F/g, which is achieved in 1 M KOH electrolyte at a scan rate
  of 20 m V/s. The well-connected highly electrically conductive
  structures exhibit a superb rate capability; at a very high scan
  rate of 1000 m V/s there is less than a 20% drop in the
  capacitance relative to 20 m V/s. Such rate capability has never
  been reported for VN and is highly unusual for any other oxide or
  nitride. These 3D arrays also display nearly ideal triangular
  voltage profiles during constant current charge-discharge cycling.

CROSS-REFERENCE TO RELATED APPLICATIONS

[0001] This application claims the benefit under 35 USC 119(e) of
  United States provisional application serial no. 61/468,020 filed
  March 27, 2011.

TECHNICAL FIELD

[0002] Nanomaterials.

BACKGROUND

[0003] Electrochemical capacitors (ECs), have attracted wide
  interest as energy storage/conversion devices owing to their
  outstanding properties of high power delivery, rapid
  charge/discharge rates, high cycle efficiency, and extremely long
  cycle life. Such predominant advantages make them good candidates
  in a large variety of applications including portable electronics,
  hybrid and fully electric vehicles, and load leveling for
  stationary power. Depending on the charge-storage mode,
  electrochemical capacitors are generally classified into two major
  types: electrochemical double layer capacitor (EDLC) and
  pseudocapacitor. The capacitance in the former is electrostatic in
  origin, arising from charge separation at the interface of the
  high specific- area electrode and electrolyte. Activated,
  mesoporous, and carbide-derived carbons, graphene, carbon fabrics,
  fibers, nanotubes, onions, and nanohorns as well as various
  nanostructured polymers with high specific surface area and
  moderate cost have been widely investigated for EDLC applications.

[0004] Pseudo-capacitors that utilize transition metal nitride
  electrode materials are attracting increasing scientific
  attention. These nitrides were recently named as one of the three
  greatest recent achievements in the electrochemical capacitor
  field. Compared to transition metal oxides, transition metal
  nitrides exhibit superior properties in some respects, such as
  markedly better electrical conductivity and in some cases
  excellent chemical stability. Various materials such as molybdenum
  nitrides (MoN and Mo2N) and vanadium nitride (VN) have been
  investigated for electrochemical capacitor use. Among the
  nitrides, VN is considered to be one of the more promising
  materials. In previous studies of VN, however, the capacitance
  would significantly degrade at high voltage scanning rates/
  current densities. For example, the superb capacitance reported in
  reference 13 degraded by more than 50% when an intermediate scan
  rate of 100 mV/s was utilized.

[0005] Another promising supercapacitive technology is based on
  nanocomposites, with an inner electrically conducting tubular core
  and an outer nanoscale functional coating. Due to their excellent
  electrical conductivity, inherent nanoscale dimensions, and high
  surface area, carbon nanotube (CNT) arrays have attracted great
  interest as three-dimensional (3D) current collector materials for
  such applications. Unfortunately the extremely high packing
  density and intrinsic hydrophobicity of ordered CNT arrays
  prevents the conformal chemical or electrochemical deposition and
  utilization of the capacitive materials. The capacitive materials
  wind up only being deposited near the CNT tips or at their contact
  junctions. Alternatively, loose CNTs may be mixed with a binder
  and a functional material, and subsequently applied onto a current
  collector. This approach is more involved and often yields
  unsatisfactory results. For example, vanadium nitride/carbon
  nanotube composites were prepared by sonicating nanocrystalline VN
  with multiwalled carbon nanotubes (MWCNTs) in methanol. The
  capacitance values reported were modest: the absolute best
  performance reported was a capacitance of roughly 160 F/g at scan
  rate of 100 mV/s.

[0006] Ideally one would create supercapacitive nanocomposites
  directly anchored onto electrically conducting current collectors.
  This not only would reduce the complexity of the synthesis process
  but also would ensure improved power performance due to
  elimination of interparticle resistance. In many cases, however,
  CNTs are grown on non-conducting substrates (especially Si02 and
  A1203), requiring their removal and transfer. An A1203 barrier
  layer is also extensively utilized to grow CNTs on a variety of
  other substrates such as Ni and Fe foils, glassy carbon (GC), and
  Ta. Ajayan and co-workers have developed a novel strategy for
  direct growth of CNT arrays on an Inconel 600 metallic alloy. The
  authors proposed that a tenacious nanoscale passivating layer of
  Cr203 on the Inconel surface plays a key role for CNT growth.

SUMMARY

[0007] A method of creating an energy storage or energy generation
  device is disclosed comprising growing anchored carbon nanotubes
  (CNTs) on an electrically conducting substrate with a spacing
  suitable for functionalization, and functionalizing the CNTs by
  conformally coating the CNTs with an energy storage or generation
  material.

[0008] The resulting device is also claimed comprising anchored
  carbon nanotubes (CNTs) extending from an electrically conducting
  substrate with a spacing suitable for functionalization, and an
  energy storage or generation material conformally coating the
  CNTs. [0009] In one embodiment, the electrically conducting
  substrate comprises a CNT growth support film with growth catalyst
  particles deposited onto, built into or forming part of the growth
  support film.

[0010] Exemplary bulk substrates include Inconel, copper,
  stainless steel, glassy and vitreous carbon, graphite, aluminum,
  magnesium, conventional steel, niobium, titanium, molybdenum,
  tungsten, zirconium, silicon carbide, and tungsten carbide.

[001 1 ] Exemplary growth support films include oxides of metals,
  of non-metals and of alloys including oxides of Si, Mg, Fe, Cr,
  Cr-Ni, Ni, Ir, Zr, Sc, Ti, Mo, and Ta, such as Si02, MgO, Ti02,
  NbO, Nb02, Nb205, Ti-doped Nb02, Cr203, etc. Support films also
  include nitrides such as TiN and TixV1-x N (TiVN).

[0012] Exemplary growth catalysts include metals as Ni, Fe, Cr,
  Co, Cu, Au, Ag, Pt, Pd, Mn, Mo, Sn, Mg, and alloys that combine
  two or more of these elements; oxides of these metals and of their
  alloys; and nitrides of these metals and of their alloys.

[0013] In various embodiments, there may be included any one or
  more of the following features: The electrically conducting
  substrate comprises growth catalyst particles. The electrically
  conducting substrate comprises a CNT growth support film with the
  growth catalyst particles deposited onto, built into or forming
  part of the CNT growth support film. The growth catalyst particles
  have a wetting angle of 30-90 degrees with the CNT growth support
  film. The as-deposited thickness of the growth catalyst layer has
  a thickness of 1-10 nm before it breaks up into growth catalyst
  particles. The electrically conducting substrate comprises one or
  more of Inconel, copper, stainless steel, glassy and vitreous
  carbon, graphite, aluminum, magnesium, conventional steel,
  niobium, titanium, molybdenum, tungsten, zirconium, silicon
  carbide, and tungsten carbide. The CNT growth support film
  comprises one or more of oxides or nitrides of metals, non-metals
  and alloys. The CNT growth support film comprises one or more of
  TiN and TixVi-x N and oxides of Si, Mg, Fe, Cr, Cr-Ni, Ni, Ir, Zr,
  Sc, Ti, Mo, and Ta. The growth catalyst particles comprise one or
  more of Ni, Fe, Cr, Co, Cu, Au, Ag, Pt, Pd, Mn, Mo, Sn, Mg, alloys
  that combine two or more of these metals, oxides of these metals,
  oxides of alloys that combine two or more of these metals,
  nitrides of these metals, and nitrides of alloys that combine two
  or more of these metals. The energy storage or generation material
  comprises a host for Li ions. The energy storage or generation
  material comprises a provider of reversible faradaic
  electrochemical oxidation/reduction reactions. The energy storage
  or generation material comprises one or more of Si, Al, Sn, Co02,
  Fe203, Mn02, Fe304, FeOOH, MgH2, sulfur, FeS, TixVi-xN, NiCo204,
  Co304, cobalt hydroxide, iron hydroxide, and VN. The spacing of
  the CNTs falls within the range of 200 nm to 300 nm. The apparatus
  is formed as a lithium-ion battery or supercapacitor.

[0014] These and other aspects of the device and method are set
  out in the claims, which are incorporated here by reference.

BRIEF DESCRIPTION OF THE FIGURES

[0015] Embodiments will now be described with reference to the
  figures, in which like reference characters denote like elements,
  by way of example, and in which:

[0016] Fig. 1A shows an SEM micrograph of an as-grown array of
  CNT/Inconel/GC.

[0017] Fig. IB shows TGA (axis on left) and DSC (axis on right)
  analysis allowing estimation of amorphous carbon fraction.

[0018] Fig. 2A is an SEM micrograph of VN/GC.

[0019] Fig. 2B is an X-ray diffraction pattern of VN/Si.

[0020] Figs. 2C and 2D are increasing magnification SEM
  micrographs of

  VN/CNT/Inconel/GC.

[0021] Fig. 2E is a schematic summarizing the synthesis process
  and ultimate morphology of the VN/CNT/3D array showing CNTs before
  coating, Cr-Fe-Ni bases to the CNTs, VN coated CNTs, oxidized
  Inconel upper substrate, Inconel 600 intermediate substrate and
  bulk GC or Inconel substrate. In all the figures 2A-2E, unless
  indicated otherwise, the VN mass loading is 0.037 mg per
  geometrical cm<2>.

[0022] Fig. 3Aa is a bright-field TEM micrograph on the VN covered
  CNT tips; Figs. 3B and 3C are bright field and HAADF images of the
  VN/CNT structure, respectively; and Fig. 3D is an indexed SAED
  pattern of the VN/CNT structure imaged in Figs. 3B and 3C.

  [0023] Fig. 4A is an SEM micrographs of CNT/A1203; and Fig. 4B is
  an SEM micrograph of VN covering only the top surface of
  CNT/A1203/GC.

[0024] Fig. 5A is a graph showing a CV curve of CNT/Inconel with
  data shown at cycle 1 and at cycle 10000; Fig. 5B is a graph
  showing CV curves of GC and of VN/GC; Fig. 5C is a graph showing
  CV data for CNT/Inconel, and for the remnant catalyst on Inconel,
  after the CNTs were removed; and Fig. 5D is a graph showing CV
  data for CNT/Inconel and for VN/CNT/Inconel.

  Cycling for Fig. 5A was at 50 mV/s, while cyclings for Figs. 5B-5D
  were at 100 mV/s.

[0025] Fig 6A shows CV curves of VN/CNT/Inconel/GC in the
  potential range of -1.0 to

  0.06 V, at different scan rates from 20 to 1000 mV/s; Fig. 6B
  shows the relationship between the specific capacitance versus
  scan rate for various mass loadings of VN; Fig. 6C shows the
  charge- discharge cycling curves at different current densities;
  and Fig. 6D shows the specific capacitance versus current density.

[0026] Fig. 7A shows Nyquist plots of CNT/Inconel/GC and Fig. 7B
  shows Nyquist plots for VN/CNT/Inconel/GC electrodes. The insets
  are the enlarged Nyquist plots in the high frequency region. The
  electrolyte is 1 M KOH.

[0027] Fig. 8A shows the relationship between the specific
  capacitance versus cycle number with different VN mass loading,
  using a scan rate of at 50 mV/s; Figs. 8B and 8C are SEM
  micrographs of the pre-cycled and post-cycled (250 cycles)
  nanostructures.

[0028] Figs. 9A and 9B are XPS spectra of the VN thin films before
  electrochemical cycling. Figs. 9C and 9D are XPS spectra after 250
  electrochemical cycles.

[0029] Fig. 10 shows Raman spectra of CNTs grown on Inconel.

[0030] Fig. 11A shows an HRTEM image of CNTs grown on Inconel and
  Fig. 1 IB is an

  HRTEM image of a CNT grown on A1203.

[0031] Fig. 12A is a graph showing CV curves of GC and of VN/GC
  and

  Fig. 12B shows CV data for CNT/Inconel and for VN/CNT/Inconel.
  Cycling for both Figs. 12A and 12B was at 20mV/s.

[0032] Fig. 13A shows cyclic voltammogram (CV) curves of
  CNT/A1203. Data is shown at cycle 1 and at cycle 10000. Cycling
  was performed at a sweep rate of 50 mV/s. Fig. 13B shows CV data
  for CNT/A1203and for VN/CNT/A1203 at 20 mV/s.

[0033] Fig. 14 shows the electrically equivalent circuit used for
  fitting impedance spectra.

DETAILED DESCRIPTION

[0034] A method of creating an energy storage or energy generation
  device is disclosed comprising growing anchored carbon nanotubes
  (CNTs) on an electrically conducting substrate with a spacing
  suitable for functionalization, and functionalizing the CNTs by
  conformally coating the CNTs with an energy storage or generation
  material. The resulting device is also disclosed comprising
  anchored carbon nanotubes (CNTs) extending from an electrically
  conducting substrate with a spacing suitable for
  functionalization, and an energy storage or generation material
  conformally coating the CNTs. In one embodiment, the electrically
  conducting substrate comprises growth catalyst particles. For
  example, the electrically conducting substrate may comprise a CNT
  growth support film with the growth catalyst deposited onto, built
  into or forming part of the CNT growth support film.

[0035] The principle of selection of the growth support film and
  growth catalyst is as follows: The support film should 1) prevent
  excessive catalyst wetting or dewetting, i.e., have the
  appropriate film-support interaction to generate a desired
  catalyst particle size, distribution and spacing, which in turn
  dictates the CNT size, distribution, spacing and height; 2)
  prevent or reduce to an acceptable level the interdiffusion of the
  catalyst into the support film and/or the underlying substrate; 3)
  be sufficiently electrically conductive and electrochemically
  stable for the desired application; 4) maintain a strong bond with
  the bulk substrate, not delaminating or spalling; and 5) maintain
  a strong bond with the grown CNTs as to prevent CNT delamination
  or separation from the substrate. The spacing and dimensions of
  the dewetted catalyst particles and hence of the CNTs may be
  tailored by the use of the force-balance wetting equation, knowing
  that the catalyst mass is conserved, and knowing that the
  as-deposited catalyst thickness is in the 1 - 10 nm range. The
  wetting angle for the film on the support should be greater than
  30[deg.] but less than 90[deg.]. Balancing the forces on the
  wetted catalyst results in the following range of energies, i.e.,
  [gamma]: y{substrate-vapor} = y{catalyst-vapor}*cos(30[deg.]) +
  y{substrate-catalyst} to y{substrate-vapor} = y{catalyst-
  vapor}*cos(90[deg.]) + y{substrate-catalyst} .

[0036] For those materials and methods for which experimental data
  is not provided herein, in general, the predicted utility is based
  on the disclosed results and application of known principles of
  vapor and liquid-phase deposition technologies and of
  supercapacitor and battery materials. The materials for which
  predictions are provided have been demonstrated to work in bulk or
  in other nanoscale embodiments. Functionalizing the surfaces of
  the CNTs with the predicted materials will improve their
  performance over bulk or other nanoscale embodiments. This is
  because the CNT supports will provide an excellent electrical
  conductivity path to the underlying substrate while enabling an
  ultra-high surface area-to-volume ratio for the battery or
  supercapacitor material coating. Predictions are also based upon
  the thermodynamics and phase diagrams of the respective materials
  systems.

[0037] Exemplary bulk substrates include Inconel, copper,
  stainless steel, glassy and vitreous carbon, graphite, aluminum,
  magnesium, conventional steel, niobium, titanium, molybdenum,
  tungsten, zirconium, silicon carbide, and tungsten carbide. Each
  of these materials has excellent electrical conductivity, which is
  in or near the metallic range. This makes them suitable as
  electrodes. Exemplary growth support films include oxides of
  metals, of non-metals and of alloys including oxides of Si, Mg,
  Fe, Cr, Cr-Ni, Ni, Ir, Zr, Sc, Ti, Mo, and Ta, such as Si02, MgO,
  Ti02, NbO, Nb02, Nb205, Ti-doped Nb02, Cr203, etc. Support films
  also include nitrides such as TiN and TixVi_x N (TiVN). These
  support growth films would work because 1) they are stable at the
  CNT growth temperatures (i.e. Tmeltmg of film " growth
  temperature), 2) they may be used to block diffusion of the CNT
  growth catalyst into the substrate, and 3) they have some
  thermodynamic chemical interaction with the growth catalyst,
  therefore causing partial wetting and preventing catalyst
  agglomeration.

[0038] Exemplary growth catalysts include metals as Ni, Fe, Cr,
  Co, Cu, Au, Ag, Pt, Pd, Mn, Mo, Sn, Mg, and alloys that combine
  two or more of these elements, oxides of these metals and of their
  alloys, and nitrides of these metals and of their alloys. These
  growth catalysts would work because they chemically interact with
  the precursor hydrocarbon gases (such as ethylene). In addition
  they all possess some solubility (in solid or liquid phases) for
  atomic carbon and/or they form carbides, the presence of at least
  one of the two being a necessary requirement for CNT growth.

[0039] Exemplary energy storage or generation devices include
  lithium-ion batteries and supercapacitors. The achieved CNTs may
  be functionalized with a variety of energy storage materials that
  either act as hosts for Li ions (batteries) or provide reversible
  faradaic electrochemical oxidation/reduction reactions and
  therefore act as supercapacitors. In regards to batteries, these
  materials may be used in the positive (cathode) and/or the
  negative (anode) electrodes. In regards to supercapacitors, these
  materials may be used for symmetrical or asymmetrical electrodes.
  In regards to battery materials such embodiments include, but are
  not limited to, elemental materials such as Si, Al, Sn, and their
  alloys, oxides and hydroxides such as Co02, Fe203, Mn02, Fe304 and
  FeOOH, hydrides such as MgH2, sulfur and sulfides such as FeS, and
  elemental and alloy nitrides such as TiVN. In the case of
  supercapacitor applications such embodiments include, but are not
  limited to, oxides such as NiCo204, Co304, Fe203 and Mn02,
  hydroxides such as cobalt and/or iron hydroxide, and nitrides such
  as VN and TiVN. These materials would work because it is possible
  to deposit them onto the carbon nanotubes using a variety of
  techniques such as physical vapor deposition. Furthermore these
  materials would work because they have been demonstrated to
  function as an energy storage phase in the CNT-unsupported state.
  However in the current embodiment we expect these materials to
  possess improved performance since they are intimately coupled to
  an electrically conductive skeleton, which would not only
  accelerate the electronic conductivity but also the ionic
  conductivity through field effects. Furthermore the CNT arrays
  provide a natural way for the coating materials to achieve
  nanoscale dimensions. This would improve the kinetics via a
  reduction of the diffusion distances of the diffusing species. It
  would also improve the gravimetric energy density due to a higher
  surface area-to-volume ratio of the energy storage phase created
  by the underlying support skeleton.

[0040] Deposition techniques for depositing a growth support film
  and growth catalyst include one or a combination of physical vapor
  deposition (PVD) methods such as sputtering, evaporation, and
  pulsed laser deposition; chemical vapor deposition (CVD); atomic
  layer deposition (ALD); electroplating and electroless deposition;
  and wet chemical techniques. These deposition techniques would
  work since they are capable of coating the CNT arrays with the
  desired materials with high mass-loading accuracy (some techniques
  such as ALD and sputtering down to microgram) and uniformity.

[0041 ] Growing of the CNTS may be carried out by all suitable
  methods including and related to chemical vapor deposition (CVD)
  such as conventional CVD, thermal CVD, and plasma- enhanced CVD.
  These methods would work since they are scientifically established
  and widely technologically demonstrated methods for CNT growth.

[0042] Functionalization techniques include one or a combination
  of physical vapor deposition (PVD) methods such as sputtering
  (including reactive sputtering), evaporation, and pulsed laser
  deposition; chemical vapor deposition (CVD); atomic layer
  deposition (ALD); electroplating and electroless deposition; and
  wet chemical methods such as precipitation, hydrothermal
  processing, and ionothermal processing. These methods would work
  since they have been scientifically established and
  technologically demonstrated for deposition of these functional
  materials on other types of carbon-based supports (not anchored
  CNT arrays), such as loose CNTs, graphene flakes, and activated
  carbon powder. It is expected that it will be possible to utilize
  all of the above techniques given the exquisite control of the CNT
  array spacing and height demonstrated here.

[0043] The device may be used, for examples, as a capacitor,
  battery or a hybrid battery- capacitor. Each of these applications
  requires a good electrical path from the functional material to
  the electrode. In each case a significant benefit is achieved when
  the functional materials and current collectors (dual role of the
  CNT array as a skeleton support and a current collector) are
  directly anchored to the underlying substrate (electrode) as they
  are shown herein.

[0044] Spacing of the CNTs is preferably greater than 100 nm, more
  preferably in the range 200-300 nm. Dry deposition techniques such
  as PVD and CVD are preferred for depositing the support film and
  catalyst, growing the CNTs and conformally coating the CNTs. 

[0045] A specific example of the method and device is disclosed in
  this patent document. However, we can soundly predict that the
  additional examples given above will work in like manner to the
  specific examples disclosed due to the similar nature of the
  processes and materials.

[0046] We approach electrochemical capacitor synthesis in a new
  way. In some embodiments our methodology involves no wet chemical
  routes and creates in one embodiment 3D arrays of nanostructures
  that are directly anchored on bulk GC or bulk Inconel electrodes.
  This is achieved using three steps: First, we use physical vapor
  deposition (PVD) or other suitable methods disclosed in this
  document to deposit a CNT growth support film such as an
  Inconel-based growth support film and a CNT growth catalyst onto a
  bulk substrate. By this example, we create an electrically
  conducting substrate with a spacing suitable for
  functionalization. For a baseline, we also examine the feasibility
  of using a "conventional" A1203 CNT growth support. Second, we
  grow anchored 3D arrays of CNTs via conventional chemical vapor
  deposition (CVD) or other suitable methods disclosed in this
  document. We demonstrate that the achieved CNT distribution is
  ideally suited for subsequent functionalization. This
  functionalization is achieved through a conformal coating of the
  CNTs by a nanocrystalline VN film or other suitable materials
  disclosed in this document. The nitride is deposited via PVD or
  other suitable method and constitutes the third and last step in
  this example of the synthesis process. These structures are then
  electrochemically tested. The CNT growth support film may have the
  growth catalyst particles deposited onto, built into or forming
  part of a CNT growth support film.

[0047] One significant advantage of our synthesis methodology is
  its potential commercial scalability. Both CVD and PVD are
  well-established advanced manufacturing technologies, being widely
  employed for batch-process manufacturing of microelectronics and
  solar cells. In addition to, or instead of, PVD, atomic layer
  deposition (ALD) may be utilized to grow the conformal functional
  oxide or nitride coatings on the CNT arrays. In regards to aligned
  CNT arrays (not loose tubes), a CVD-based method has the most
  potential for industrial -scale production because it is the
  technique that is capable of growing nanotubes directly on desired
  substrates. CVD-based techniques for growth of CNTs are also
  rapidly evolving in their efficiency and process control accuracy,
  with several notable examples. Recent advances include
  water-assisted supergrowth of dense and aligned CNT forests;
  additional dramatic process improvements which allow CVD to be
  utilized to grow centimeter tall, aligned CNT arrays, as well as
  arrays that fully cover 210 x 297 mm (A4 paper) substrates; and
  work by researchers at our institute, who produced CNT films on a
  large scale using a commercial CVD reactor. We utilize the same
  manufacturing-scale CVD reactor for the current study. The
  nanocomposite 3D array methodology detailed here may also be
  utilized for other applications where electrical conductivity to
  the substrate is essential, such as proton exchange membrane (PEM)
  fuel cells and Li -ion battery electrodes.

[0048] The following discloses experiments that provide a factual
  basis for the predictions in this patent document.

[0049] Two types of bulk substrates were utilized in this study:
  polished Inconel and GC, both being round disks 11.32 mm in
  diameter and 2 mm in thickness. These materials had the dual role
  of also being utilized as the electrodes in the electrochemical
  experiments. The disks were polished to a mirror finish with 6.0,
  1.0, 0.25, and 0.05 um polycrystalline diamond paste (Allied High
  Tech Products, Inc.) in sequence. After each polishing step, the
  electrodes were ultrasonically cleaned in Milli-Q (Millipore)
  water. Finally, the electrodes were ultrasonically cleaned in 8 M
  HN03, acetone, isopropanol, and Milli-Q water in sequence, and
  dried under argon flow.

[0050] Inconel support films of 150 nm in thickness were
  synthesized via PVD onto the electrodes. This was achieved via
  radio frequency (RF) magnetron sputtering (AJA International,
  Inc.), from an Inconel-600 target (VBM Precision Machine), in
  ultra-pure argon (99.999%) plasma. Prior to all depositions the
  sputtering chamber reached a base pressure of less than or equal
  to 5 [chi] 10 <s> Torr. A substrate temperature of 800
  [deg.]C was used to obtain crystalline Inconel films. The films
  possessed good adhesion to either electrode. For this PVD step,
  the sputtering rate was accurately measured in-situ using a
  crystal monitor at the substrate plane. A deposition rate of 2.5
  nm/min was utilized. Inconel-coated electrodes were then placed in
  the center of a tube furnace (MTI, GSL1100X). Oxidation was
  accomplished by heating the samples to 700 [deg.]C at a rate of
  15[deg.]C/min under a flow of dried air (100 seem total). The
  sample was held at that temperature for 60 s. Then the furnace was
  slowly cooled to room temperature under an argon flow (200 seem
  total). This oxidation process produced roughly a 100 nm thick
  passivation oxide (blue in color), which acted as the diffusion
  barrier layer for the CNT growth. A 1 nm Cr/1 nm Fe-30 atom % Ni
  bilayer CNT growth catalyst was subsequently deposited via direct
  current (DC) magnetron sputtering and co-sputtering, using
  elemental targets.

[0051 ] In order to investigate the effect of CNT density on the
  resulting VN/CNT composite structure, CNT growth catalyst was
  deposited on an A1203 support as well. Twenty five nanometers of
  A1203 was reactively sputtered by dc magnetron sputtering from an
  Al target (99.995% purity) in mixed argon-oxygen plasma. The
  substrate was held at 350 [deg.]C during deposition. The total
  pressure in the sputtering chamber was maintained at 5
  <[chi]> 10<"3> Torr for all the experiments, and the
  volume flow rate ratio of argon to oxygen was 9.5: 1.5 (total 11
  seem) . After sputtering, the oxide films were annealed at 400
  [deg.]C for 60 min. Deposition rate calibration was performed ex
  situ through the use of a profilometer (KLA-Tencor Alpha-Step IQ)
  to measure step heights. The 1 nm Cr/1 nm Fe-30 atom % Ni bilayer
  CNT growth catalyst was subsequently deposited on top.

[0052] The CNT arrays were synthesized via a commercial CVD
  reactor (Tystar, Inc.). The mass-production designed system
  handles up to fifty 150 mm wafers simultaneously, with industry
  standard process control. The basic process flow is load, heat and
  reduce, grow, cool, and unload. The electrodes were loaded into
  the reactor at 550 [deg.]C; the reactor was then purged with argon
  and heated to the growth temperature of 750 [deg.]C using a rate
  of 10 C7min under a flow of 10% hydrogen in argon (3000 seem
  total).

[0053] Table 1. Legend for the Specimen Configurations Utilized in
  the Supporting Experiments

[0054] The electrodes were then held at 750 [deg.]C for a total
  time of 40 min. During the growth stage, 15% ethylene and 10%
  hydrogen in argon (3300 seem total) flowed into the reactor for a
  time of 4-6 min. The reactor was then cooled to 350 [deg.]C under
  a flow of argon (2700 seem total), and the samples were removed.

[0055] Vanadium nitride thin films were grown using a similar
  approach to that by Zasadzinski et al. The methodology consisted
  of reactive RF magnetron sputtering from an elemental vanadium
  target (99.995% purity) in mixed argon-nitrogen plasma. The
  optimum substrate temperature for well-crystallized films was
  found to be 580 [deg.]C. With the heater at temperature, the base
  pressure in the chamber was less than 5 [chi] 10 <s> Torr.
  High -purity argon and nitrogen were injected directly into the
  chamber with a volume flow rate ratio of 16.8:3.2 (total 20 seem).
  The deposition pressure in the sputtering chamber was maintained
  at 4 [chi] 10<"3> Torr. The VN films were subsequently
  annealed in the chamber at 610 [deg.]C for 60 min in a nitrogen
  flow (10 seem, 4 [chi] 10<"3> Torr). Deposition rate
  calibration was performed ex situ through the use of a
  profilometer (KLA- Tencor Alpha-Step IQ) to measure the step
  heights. The deposition rates of VN were on the order of 1 nm/min.
  The VN mass loading was calculated from the film thickness and the
  known density of crystalline VN. The loading is presented in units
  of milligram per geometric (not real) surface area.

[0056] The phases present were identified using glancing angle
  X-ray diffraction (XRD) using a Bruker AXS D8 Discover
  diffractometer with a GADDS area detector. Phase identification
