Repository: ZnCl2/...

this is an archived backup of the zeronet proxy which was running on wwwww.wtf
our proxy server has been shutdown and a snapshot is provided for you to build
your own zernoet proxy

the files are collected from the zeronet network

license: https://creativecommons.org/publicdomain/mark/1.0/
some of contents of zites might be copyrighted so please follow their licenses

File: data/1D6QfsBSZHmYWbuCxKG5ya31BiTczoZiES/dental/remineral.htm (part 1 of 10)
Tooth Remineralization -- Calcium Phosphate Remineralization
  Patents

rexresearch.com

Tooth Remineralization Patents

A. Key
  Ingredients in Patents

B. List of Patents / Abstracts

C. Excerpts of Select
  Patents

SUMMARY OF KEY INGREDIENTS --

Dentifrice for dental remineralization

  US4177258

  An antinucleating agent such as ethylenediamine
  tetramethylenephosphonic acid or water soluble salt
  thereof, the pH  about 6.8-7.5.

TOOTHPASTE COMPOSITION

  KR840001942  

  5-35% synthetic hydroxyapatite powder, 30-35%

abrasive material that contains calcium phosphate or
  calcium pyrophosphate, 0.1-20% NaCl, 0.003-3%
  MgCl2, and 30-35% water by weight. 

Prophylactic dental paste comprising dicalcium
  phosphate and method of using it for cleaning, polishing
  and remineralizing teeth.

  EP0040938

  60 percent by weight of dicalcium phosphate,
  (which may be anhydrous dicalcium phosphate, dicalcium
  phosphate dihydrate or a mixture of the two)

MEANS & METHOD FOR THE REMINERALIZATION &
  PROPHYLAXY OF DENTAL ENAMEL
  DEMINERALIZATION  

  BG92020

  0.4 to 10 collagen

DENTIFRICE COMPOSITION

  JP7223930

  Tricalcium phosphate, a mixture (molar ratio of Ca/P:
  1.30-1.67 of tetracalcium phosphate with calcium primary
  phosphate (anhydride or monohydrate), a mixture (molar
  ratio of Ca/P: 1.30-1.67) of tetracalcium phosphate with
  secondary calcium phosphate (anhydride or monohydrate),
  a mixture (molar ratio of Ca/P: 1.30-1.50) of tricalcium
  phosphate with calcium primary phosphate, etc.,

Artificial saliva and its preparing method

  CN1130066

  Sodium chloride, potassium chloride, calcium chloride,
  magnesium chloride, acidic and alkaline sodium phosphate

DENTIFRICE COMPOSITION

  JP9040539

Hydroxyapatite) and 0.05-10wt.% carbamide peroxide --
  a synergistic effect is exhibited by mixing both,
  A mixture of more than two species of tricalcium
  phosphate, calcium hydrogen phosphate, calcium
  dihydrogen phosphate, octacalcium phosphate and calcium
  pyrophosphate can be used instead of hydroxyapatite as
  the calcium compound.

Dentifrice for the mineralization and remineralization
  of teeth

  US6372198

  Coenzyme Q10, selenium, and bromine

COMPOSITION FOR CARIES PREVENTION

  CA2485836 

  0.01 to 10% by weight of sodium
  carboxymethylcellulose having the etherification degree
  of 0.7 to 1.0 is used in a composition blended with a
  casein phosphopeptide - amorphous calcium phosphate
  complex (CPP - ACP)

Methods for treating dental conditions using tissue
  scaffolds

  US2007248933

  TGF-beta supergene family, that promotes
  regeneration and differentiation of healthy dental tissue
  in vivo

Calcium phosphate complex and salts in oral delivery
  systems

  CN101415398

  Phosphopeptide o r phosphoprotein stabilized calcium
  phosphate

ORAL COMPOSITION FOR STABILIZATION, (RE)CALCIFICATION
  AND (RE)MINERALIZATION OF TOOTH ENAMEL AND DENTINE

  US2008152598

  Calcium form of zeolite 

ORAL CARE PRODUCTS COMPRISING BUFFER SYSTEMS FOR
  IMPROVED MINERALIZATION/REMINERALIZATION BENEFITS.

  MX2009008303

  Calcium salt, a phosphate salt, a sodium salt
  and a potassium salt. For example, the molar ratio of
  the sodium salt to the potassium salt ranges from about
  3 to about 4.

DENTAL PROPHYLACTIC PASTE

  WO2011031606 

  Water soluble silicate

COMPOSITIONS AND METHODS FOR IMPROVING OVERALL TOOTH
  HEALTH AND APPEARANCE.

  MX2010014220 

  Surface-active organophosphate compounds, an
  antimicrobial agent preferably selected from quaternary
  ammonium compounds and polyvalent metal salts, an
  anticalculus agent.

CALCIUM PEROXYPHOSPHATES AND USE THEREOF IN DENTAL
  COMPOSITIONS

  US2011142768

  Calcium peroxymonophosphate or calcium
  diperoxymonophosphate 

NOVEL TYPE OF ANION-CONTAINING CALCIUM PHOSPHATE
  COMPOUND FOR DENTAL REMINERALIZATION

  US2012129135

  The anion-containing calcium phosphate compound has the
  following formula: (Ca+2)x(anion-a)y(PO4-3)z wherein
  2x=(a*y+3z); a is an integer of 1 to 3; and each of x, y
  and z is not 0.

Dentifrice compositions

  US4327079

  0.1 to 20% by weight of NaCl and/or KCl and 0.003 to 3%
  by weight of MgCl2

DENTAL FORMULATION

  WO9319728

  Water soluble phosphate, particularly a
  pyrophosphate or tripolyphosphate, to inhibit
  demineralization 

TOOTH-PASTE

  SK280006

  Combination of silicilic acids and dicalcium phosphate
  dihydrate (brushite )

TOOTH PASTE COMPOSITION

  JP9124451

  A natural zeolite such as gismondine, garronite,
  analcime or wirakite or a synthetic zeolite such as
  stilbite or Ca-mordenite) and (B) hydroxyapatite. ,
  preferably 5-30%, based on the whole amount of the
  composition.

  REMINERALIZATION
  MATERIAL FOR ORGANOMINERAL TISSUES

  BG103544

  Zn2+ ions is preferred in presence of quantities
  less than 1%, better closer to 0.2%

CHEWING GUM WITH
  DENTAL HEALTH BENEFITS EMPLOYING CALCIUM LACTATE

WO0042861

  Calcium lactate.

REMINERALIZATION PROMOTERS

  WO2005003753

  Starch phosphate, maltodextrin phosphate, reducing
  maltodextrin phosphate, oligosaccharide phosphate, 

Oral and dental care product

  US2007154411

  Proteins, protein hydrolysates and protein hydrolysate
  derivatives

Formulation of dual eicosanoid system and cytokine
  system inhibitors for use in the prevention and
  treatment of oral diseases and conditions

  US2006079467

  Free-B-Ring flavonoids and flavans
  isolated from a single plant or multiple plants,
  preferably in the Scutellaria, Oroxylum, Acacia or
  Uncaria genus of plants

CALCIUM BINDING PEPTIDES

  WO2007038683

  Aspartic acid, glutamic acid, asparagine,
  alanine and glutamine, and Y and Z are amino acids
  selected from alanine, serine, threonine,
  phosphoserine, phosphothreonine, and their
  derivatives. These compounds have the property of
  binding tightly and specifically to calcified surface.

MATERIAL FOR FILLING ROOT CANALS OF TEETH

  RU2197939

  Zeolite at the quantity of 10-70% and contains
  calcium being 1.5-45 mg higher/g enriched zeolite 

Dental cleaning formulation and manufacturing process

  US6602490

  Potassium Citrate and Disodium Edetate.

METHOD FOR MINERALIZATION OF ROOT TOOTH TISSUE

  EA200801499

  Sodium hydrogen carbonate; 0.01% Myramistin solution
  for suppressing the activity of pathogenic microflora
  and for enhancing focal defense reactions; calcium
  glycerophosphate and nanocrystalline calcium
  hydroxyappatite as remineralizing components

BIOACTIVE GLASS COMPOSITION

  JP2008120681

  Silica-based bioactive glass

GEL FOR REMINERALIZATION OF TOOTH TISSUES

  EA200800988

  Calcium glycerophosphate 0.1-3.0, a source of
  magnesium ions 0.01-0.50, guar gum 0.03-0.30 as
  active components, Magnesium chloride, magnesium
  sulfate or magnesium nitrate is used as a source of
  magnesium ions.

Method for in-vitro induction of remineralization of
  dentin

  CN102172334

  Agar gel CaCl2 solution mineralization system
  containing phosphate can induce the deposition and
  growth of strip nano crystals

PATENTS ABSTRACTS

PROCESSES AND COMPOSITIONS FOR REMINERALIZATION OF
  DENTAL ENAMEL

  GB1452125

Remineralizing teeth PROCTER & GAMBLE CO 12
  Oot 1973 [13 Oct 1972] 47800/73 Heading A5B A pack for
  remineralizing teeth comprises (A) a cation in
  water-soluble form which cation is capable of forming an
  insoluble preciptate and (B) an anion in water-soluble
  form which is capable of forming with the cation an
  insoluble precipitate adapted to remineralize subsurface
  dental enamel, one of both of components (A) and (B)
  containing a flavouring agent, the components being
  compatible with the oral environment and being such as
  to have a pH from 3 to 10 in solution. In use, the two
  components are applied sequentially to the tooth, the
  remineralizing precipitate being thereby formed in situ.
  Cations specified are calcium, indium, barium,
  lanthanium, manganese, lead, tin, zinc, zirconium, iron,
  titanium, vanadium, cadmium, magnesium, aluminium,
  strontium, cesium, samarium, praseodymium, neodymium,
  nickel, lithium (with phosphate), molybdenum, vanadium,
  tungsten. Anions specified are fluoride, phosphate,
  fluorophosphate, silicofluoride, molybdate, sulphate,
  tungstate, 8-hydroxyquinolate, tartrate, sorbate,
  carbonate, iodate, stearate, hydroxide, palmitate,
  myristate, laurate, oxalate, decyl sulphonate, lauryl
  sulphonate, myristyl sulphonate, cetyl sulphonate,
  octadecyl sulphonate, silicate, hexadecyl sulphonate,
  aluminate. Physical forms of the two components
  specified are: mouthwashes, toothpastes, beverages,
  candy drops, foods, toothpowders, chewing gum,
  toothpaste in which one component is encapsulated and a
  multilayer lozenge.

Process and composition for the remineralization and
  prevention of demineralization of animal teeth including
  humans

  US4397837

Compositions for the remineralization and
  prevention of demineralization of the teeth of animals
  including humans in the form of two phases, one phase
  containing a water-soluble calcium compound and the other
  phase containing a water-soluble phosphate and optionally a
  water-soluble fluorine compound. The concentration of
  calcium and phosphate (PO4) ions is about 50 to 35,000 ppm
  and 50 to 40,000 ppm respectively, and the amount of
  fluorine compound is about 0.01 to 5.0%, all by weight of
  the total composition. The compositions may also contain at
  least one of a conventional flavoring substance, aroma
  substance, surfactant, astringent, polishing agent,
  thickener and preservative.

Processes and compositions for remineralization of dental
  enamel

  US4083955

Two compositions containing respectively a cation and an
  anion, such as calcium ion and phosphate ion, are
  sequentially applied to dental enamel resulting in
  remineralization of subsurface dental enamel.

Stable solution for dental remineralization

  US4183915

An aqueous solution useful for remineralizing subsurface
  carious lesions of dental enamel which solution contains
  sources of calcium ions and phosphate ions as well as
  fluoride ions and further includes as an agent to stabilize
  the solution against precipitation, an antinucleating agent
  such as ethylenediamine tetramethylenephosphonic acid or
  water soluble salt thereof, the pH of the solution being
  about 5-9, preferably close to physiological conditions,
  such as about 6.8-7.5.

Dentifrice for dental remineralization

  US4177258

A dentifrice useful for remineralizing subsurface carious
  lesions of dental enamel which contains sources of calcium
  ions and phosphate ions as well as fluoride ions and further
  includes as agent to stabilize against precipitation of the
  calcium and phosphate ions, an antinucleating agent such
  as ethylenediamine tetramethylenephosphonic acid or
  water soluble salt thereof, the pH of the dentifrice being
  about 5-9, preferably close to physiological conditions,
  such as about 6.8-7.5.

TOOTHPASTE COMPOSITION

  KR840001942  

A dentifrice includes synthetic hydroxyapatite powder. This
  compsn. was found effective in removing plaque from teeth
  surfaces and in the remineralization of the enamel. The
  toothpaste consists of 5-35% synthetic hydroxyapatite powder,

30-35% abrasive material that contains calcium phosphate
  or calcium pyrophosphate, 20-35% filler that contains
  a glycerine or sorbitol group, 0.1-20% NaCl, 0.003-3%
  MgCl2, and 30-35% water by weight. The compositon
  should be either neutral or alkali.

Prophylactic dental paste comprising dicalcium phosphate
  and method of using it for cleaning, polishing and
  remineralizing teeth.

  EP0040938

A prophylactic dental paste for professional use containing
  at least 60 percent by weight of dicalcium phosphate,
  (which may be anhydrous dicalcium phosphate, dicalcium
  phosphate dihydrate or a mixture of the two) not only
  satisfactorily cleans the tooth surface but provides a tooth
  with higher luster or polish. The use of the prophylatic
  dental paste of the invention, in which the dicalcium
  phosphate has the same calcium to phosphorus atom ratio
  found in the tooth, aids in remineralization of the cleaned
  tooth surface.

DENTAL REMINERALIZATION COMPOSITION

  CA1165953

An aqueous composition useful for remineralizing subsurface
  carious lesion, of dental enamel which comprises an aqueous
  solution which contains sources of calcium ions and
  phosphate ions as well as fluoride ions and further includes
  as an antinucleating agent, to stabilize the solution
  against precipitation, 2-phosphono-butane-tricarboxylic acid
  1,2,4 or water soluble salt thereof, the pH of the solution
  being about 5-9, preferably close to physiological
  conditions, such as about 6.8-7.5.

Anticariogenic remineralizing dentifrice

  US4460565

A dentifrice containing two or more fluorine
  compounds, at least one soluble salt producing phosphate
  ions, and at least one substance providing calcium ions, and
  as a result thereof having good remineralization properties.
  Preferred compositions contain as the fluorine compounds a
  fluoride and a monofluorophosphate, as phosphate compounds a
  cyclic metaphosphate and a linear phosphate, and as calcium
  compound a calcium salt of an organic acid.

Method of making a clear, stable aqueous
  mouthwash solution and the solution made by that method
  for the enhancement of cells of the oral cavity and the
  remineralization of teeth  

  US4606912

A solutions for optimizing the environmental conditions
  within the human oral cavity is disclosed which enhances the
  functioning of cells of the oral cavity and promotes
  remineralization of teeth. These solutions are effective in
  treating and preventing caries and periodontal disease and
  reducing mouth odor and are easily and safely used by the
  lay population. A method of making the solutions which
  totally prevents the formation of calcium phosphate
  crystals, for example hydroxyapatite, is disclosed.

MEANS & METHOD FOR THE REMINERALIZATION &
  PROPHYLAXY OF DENTAL ENAMEL
  DEMINERALIZATION  

  BG92020

The means and the method are used in dentistry for the
  prophylaxy and treatment of initial forms of dental caries.
  The means contains water soluble calcium and phosphate salts
  having constant ion activity in suitable gel form which is
  indifferent and does not affect the oral cavity mucous
  membrane and teeth and does not stimulate the development of
  dental scale. By the method, lasting and more stable
  penetration of the phosphate-calcium ions and filling of the
  enamel cracks is achieved. By it, a two-stage gel system is
  used consisting of phosphate anionic gel and calcium
  cationic gel which are applied successively in such a manner
  that calcium phosphates participating in the
  remineralization of the enamel precipitate on the dental
  surface. The gels contain from 5 to 15% methylcellulose.
  Water soluble phosphate salts are contained in the phosphate
  anionic gel in concentrations, in %: from 0.4 to 10
  collagen; 0.2-1 biologically active substance; 0.01 to
  1 fluoride additives, and other microelements up to 0.2. The
  cationic gel contains in %: from 0.5 to 12 calcium soluble
  salts, 0.1-1 collagen, 0.01-1 biologically active substances
  and 0.01-2 microelements.

DENTIFRICE COMPOSITION

  JP7223930

PURPOSE:To obtain a dentifrice composition having pH of
  nearly neutrality and capable of efficiently removing dental
  plaque an promoting remineralization of the tooth surface
  and making the tooth surface glossy by blending calcium salt
  powder having ability capable of converting to
  hydroxyapatite in the presence of saliva in oral cavity.
  CONSTITUTION:This dentifrice composition contains calcium
  salt powder (especially octacalcium phosphate)
  capable of converting to hydroxyapatite by contacting with
  water (especially saliva in oral cavity) and it has pH
  5-8. As the calcium salt powder, tricalcium
  phosphate, a mixture (molar ratio of Ca/P: 1.30-1.67 of
  tetracalcium phosphate with calcium primary phosphate
  (anhydride or monohydrate), a mixture (molar ratio of
  Ca/P: 1.30-1.67) of tetracalcium phosphate with secondary
  calcium phosphate (anhydride or monohydrate), a mixture
  (molar ratio of Ca/P: 1.30-1.50) of tricalcium phosphate
  with calcium primary phosphate, etc., is preferably
  used. This composition can not only remove a contaminant
  such as dental plaque, but repair also damage by promotion
  of remineralization of the toot surface.

Artificial saliva and its preparing method

  CN1130066

An artificial saliva is prepared by mixing and compounding
  of sodium fluoride, sodium chloride, potassium chloride,
  calcium chloride, magnesium chloride, acidic and alkaline
  sodium phosphate, antiseptic and sterilized distilled
  water, its pH value being 0.4-6.0. This invention features
  that it changes symptoms of xerostomia patient, and promotes
  remission of oral mucosa hyperemia and heals erosive
  surface, while it prevents dental caries, promotes
  remineralization of decalcified teeth during radiactive
  therapy and stops the occurrence of intensified dental
  caries after radiactive therapy.

DENTIFRICE COMPOSITION

  JP9040539

PROBLEM TO BE SOLVED: To obtain a dentifrice composition
  having an action removing pigmentation of teeth and also
  promoting remineralization of the surface of the teeth.
  SOLUTION: This composition contains 0.1-90wt.% a calcium
  compound (e.g.; hydroxyapatite) and 0.05-10wt.% carbamide
  peroxide. Hydroxyapatite has an action performing
  remineralization of the surface enamel of teeth, carbamide
  peroxide has an action removing pigmentation of teeth and a
  synergistic effect is exhibited by mixing both, then
  a whitening and a removing action of pigmentation of the
  teeth are exceedingly increased and simultaneously a
  mineralization effect of the surface of the teeth is
  reserved. A mixture of more than two species of
  tricalcium phosphate, calcium hydrogen phosphate, calcium
  dihydrogen phosphate, octacalcium phosphate and calcium
  pyrophosphate can be used instead of hydroxyapatite as the
  calcium compound.

Chewing gum compositions and the use thereof for
  remineralization of lesions in teeth

  US5645853

This invention relates to chewing gum compositions and
  methods utilizing same which are useful to remineralize
  subsurface dental enamel. More specifically, this invention
  relates to stable, single-part chewing gum compositions
  containing calcium and phosphate salts which when applied to
  lesions in dental enamel result in remineralization of
  subsurface dental enamel and/or mineralization of tubules in
  dentin thereby counteracting caries and/or hypersensitivity.

Processes and compositions for the remineralization of
  teeth

  US5817296

The present invention relates to remineralization, without
  demineralization, by applying to the teeth a composition
  which is present in either one or in two phases and which
  does not react to any large extent until introduced into the
  oral cavity and upon such introduction does not rapidly
  precipitate. One phase systems contain at least one
  water-soluble calcium compound, at least one other
  water-soluble, non-toxic compound containing a divalent
  metal different from calcium, and at least one water-soluble
  inorganic phosphate compound. If desired at least one
  water-soluble fluorine compound may be added to the system.
  In two phase systems one phase contains the calcium and the
  divalent metal compounds and the other the phosphate and
  optionally, the fluoride compound. In this way the ions
  which effect remineralization can be absorbed by the dental
  enamel and their subsequent, but controlled, reaction causes
  rehardening of demineralized areas in the dental enamel.

Chewing gum products and the use thereof for
  remineralizing subsurface dental lesions

  US5958380

This invention relates to a stable, single-part chewing gum
  product and methods of using same to effect remineralization
  of subsurface lesions in teeth and/or mineralization of
  exposed dentinal tubules. The chewing gum product contains a
  water-soluble cationic portion, a water-soluble anionic
  portion and a stabilizing component which substantially
  inhibits reaction between the cationic and anionic portions
  during storage of the chewing gum product but which allows
  the cationic and anionic portions to be simultaneously
  released at a substantially equal rate from the product when
  the product is chewed in the presence of saliva and/or
  water. The cationic portion is composed of at least one
  water-soluble calcium salt, and the anionic portion contains
  at least one water-soluble phosphate and, optionally, at
  least one water-soluble fluoride salt. The stabilizing
  component may be at least one water-soluble divalent metal
  salt other than calcium salt, the divalent metal salt being
  disposed in the cationic portion of the product.
  Alternatively, the stabilizing component may be a
  desiccating agent or an encapsulating coating, wherein the
  encapsulating coating is disposed on particles of one or
  both of the cationic and anionic portions.

Processes and compositions for the remineralization of
  teeth

  US5833957

The present invention relates to remineralization, without
  demineralization, by applying to the teeth a composition
  which is present in either one or in two phases and which
  does not react to any large extent until introduced into the
  oral cavity and upon such introduction does not rapidly
  precipitate. One phase systems contain at least one
  water-soluble calcium compound, at least one other
  water-soluble, non-toxic compound containing a divalent
  metal different from calcium, and at least one water-soluble
  inorganic phosphate compound. If desired at least one
  water-soluble fluorine compound may be added to the system.
  In two phase systems one phase contains the calcium and the
  divalent metal compounds and the other the phosphate and
  optionally, the fluoride compound. In this way the ions
  which effect remineralization can be absorbed by the dental
  enamel and their subsequent, but controlled, reaction causes
  rehardening of demineralized areas in the dental enamel.

PROCESSES AND COMPOSITIONS FOR REMINERALIZATION AND
  PREVENTION OF DEMINERALIZATION OF DENTAL ENAMEL.

  MX9709490

The present invention relates to the problems of
  remineralization, without demineralization of dental enamel
  by applying to the teeth a composition which is present in
  two phases which do not react with one another until
  introduced into the oral cavity. One phase contains at least
  one water-soluble calcium compound and the other contains at
  least one water-soluble inorganic phosphate and at least one
  water-soluble fluorine compound. In this way the ions which
  effect remineralization can be absorbed by the dental enamel
  and their subsequent reaction causes rehardening of
  demineralized areas in the dental enamel.

COMPOSITION AND METHOD FOR REMINERALIZATION OF TEETH.

  MX9801062

This invention relates to non-aqeuous compositions and
  method utilizing same which are useful to remineralize
  subsurface dental enamel. More specifically, this invention
  relates to stable, single-part compositions containing
  calcium and phosphate salts which may be in a hydrophilic,
  non-aqueous vehicle and which when applied to lesions in
  dental enamel result in remineralization of subsurface
  dental enamel and/or mineralization of tubules in dentin
  thereby counteracting caries and/or hypersensitivity.

REMINERALIZING PRODUCTS AND METHODS FOR TEETH.

  MX9801063

Products and methods are provided for the remineralization
  of lesions formed in the subsurfaces of teeth and/or
  mineralization of tubules in exposed dentin of teeth,
  wherein the products generally contain at least one
  water-soluble calcium salt, at least one divalent metal salt
  other than calcium salt, at least one water-soluble
  phosphate salt, and, optionally, at least one water-soluble
  fluoride salt. The water-soluble salts are then mixed to
  form an aqueous mixed solution having a pH of from about 4.5
  to about 7.0. Cations released by the divalent metal salt
  stabilize the aqueous solution such that phosphate and
  calcium ions released by the salts do not react to any large
  extent until the product is introduced into the oral cavity
  and, upon introduction into the oral cavity, the ions do not
  rapidly precipitate. This gives the cations and anions
  sufficient time to diffuse through the tooth surface to the
  lesion(s) and/or tubules where the ions form a precipitate,
  thereby remineralizing the lesion(s) and/or mineralizing the
  tubule(s).

Two-part oral products and methods of using same to
  remineralize teeth

  US5858333

A two-part oral product capable of remineralizing subsurface
  lesions and/or mineralizing exposed dentinal tubules in
  teeth is composed of cationic and anionic discrete parts.
  The cationic discrete part contains at least one
  water-soluble calcium salt and, preferably, at least one
  non-toxic, water-soluble salt of a divalent metal other than
  calcium, and a first pharmaceutically acceptable carrier.
  The anionic discrete part contains at least one
  water-soluble phosphate salt and, preferably, at least one
  water-soluble fluoride salt, and a second pharmaceutically
  carrier. Preferably, one of the carriers is an aqueous
  carrier and the other of the carriers is a non-aqueous
  carrier. The cationic and anionic parts are simultaneously
  released from the product upon mixing of the product with
  water and/or saliva to form the mixed aqueous solution. In
  this way, calcium ions released by the calcium salt and
  phosphate ions released by the phosphate salt are
  simultaneously delivered to the tooth surfaces by the
  solution. To effect subsurface remineralization and/or
  mineralization, the parts are mixed together to form the
  mixed aqueous solution, and the solution is then promptly
  applied to the teeth for a period of time sufficient to
  allow calcium ions and phosphate ions to diffuse through the
  tooth surface to the subsurface, where the ions react to
  form an insoluble precipitate onto the lesion and/or tubule,
  thereby remineralizing such lesion and/or mineralizing such
  tubule.

SOLID PRODUCTS AND METHODS FOR THE REMINERALIZATION OF
  TEETH

  WO9934772

Solid products for remineralizing subsurface lesions and/or
  mineralizing exposed tubules in dentin containing an anionic
  component composed of at least one phosphate salt and a
  cationic component composed of at least one calcium salt.
  The cationic components and the anionic components are mixed
  in a carrier component and then coated on an insoluble,
  solid substrate. Subsurface lesions and/or exposed dentin
  tubules in a tooth are remineralized by the rapid and
  simultaneous release of the calcium and phosphate salts into
  water and/or saliva such that the subsurface lesions and
  dentin tubules are permeated by the calcium and phosphate
  ions. The calcium and phosphate ions precipitate as
  water-insoluble calcium phosphate in the subsurface lesions
  or dentin tubules. The products may be in the form of dental
  floss, tooth picks, dental adhesives, and implants.

IMPROVED PRODUCTS AND METHODS FOR THE REMINERALIZATION OF
  TEETH

  KR20000036009

PURPOSE: Improved products and methods for remineralizing
  subsurface lesions in teeth and for mineralizing exposed
  tubules in dentin are provided to prevent demineralization
  thereof. CONSTITUTION: A liquid product for remineralizing
  subsurface lesions and/or for mineralizing exposed dentin
  tubules in teeth, comprises: (a) a cationic component
  comprising at least one partially water-soluble calcium
  salt; (b) an anionic component comprising at least one
  water-soluble phosphate salt and at least one water-soluble
  fluoride salt; and (c) a separating means disposed to
  separate the components (a) and (b), wherein the components
  (a) and (b) have a pH in water such that a mixed aqueous
  composition formed by mixing the components (a) and (b) with
  water and/or saliva has a pH of from about 4.0 to about
  10.0; further wherein the product contains an amount of the
  calcium salt such that in the mixed aqueous composition a
  first portion of the calcium salt exists as dissolved
  calcium cations and a second portion of the calcium salt
  exists as undissolved calcium salt, the aqueous composition
  further comprising dissolved phosphate anions released by
  the phosphate salt and dissolved fluoride anions released by
  the fluoride salt.

Processes for the remineralization and mineralization of
  teeth

  US6036944

A method for remineralizing one or more subsurface lesions
  in a tooth and/or mineralizing one or more exposed dentinal
  tubules in the tooth involves dispensing effective amounts
  of at least one water-soluble calcium salt, at least one
  water-soluble non-toxic divalent metal compound wherein the
  divalent metal is other than calcium, at least one
  water-soluble phosphate salt and, optionally, a
  water-soluble fluoride salt; mixing the salts and compound
  to form a non-carbonated mixture having a pH in water such
  that a non-carbonated aqueous solution containing the
  mixture has a pH of from 4.5 to about 7.0; and then applying
  the non-carbonated mixture as the non-carbonated aqueous
  solution to a surface of the tooth for a sufficient period
  of time to allow sufficient amounts of calcium, phosphate
  and, if present, fluoride, ions in the solution to diffuse
  into the subsurface of the tooth where the diffused ions
  then react to form an insoluble precipitate onto the lesions
  and/or exposed tubules, thereby remineralizing the lesions
  and/or mineralizing the tubules.

Products and methods for the remineralization and
  prevention of demineralization of teeth

  US6485708

Improved one-part and two-part liquid products such as,
  e.g., mouthwashes, mouthrinses, toothpastes, gels and the
  like, for remineralizing subsurface lesions and/or
  mineralizing exposed dentin tubules in teeth contain a
  cationic component, an anionic component and a separating
  means for separating the cationic and anionic components.
  The anionic component contains water-soluble phosphate and
  fluoride salts, while the cationic component contains at
  least one partially water-soluble calcium salt and
  preferably at least one water-soluble salt of a divalent
  metal other than calcium. The tooth is treated with a mixed
  aqueous composition formed by mixing the cationic and
  anionic components with water and/or saliva. The mixed
  aqueous composition has a pH of from about 4.0 to about 10.0
  and, in addition to dissolved calcium cations and dissolved
  phosphate and fluoride anions, contains a quantity of
  undissolved calcium salt. The use of the partially
  water-soluble calcium salt delays precipitation of the
  cations and anions in the aqueous composition until after
  the ions have diffused through the tooth surface to the
  subsurface and/or dentin so as to effect remineralization
  and/or mineralization, respectively.

Remineralization of teeth

  US6214321

An oral product and method is provided for remineralizing
  teeth. The product includes a first composition containing a
  water soluble calcium phosphate salt or monolithic
  combination of calcium and phosphate salts in a carrier with
  the first composition having a pH less than 7, and a second
  composition containing an alkaline material and a fluoride
  ion source in a carrier to achieve a pH greater than 7.5.
  The first and second compositions are separated from one
  another prior to use. When combined upon application to
  teeth, the first and second compositions generate
  hydroxyapatite depositing same on dental enamel.

Dentifrice for the mineralization and remineralization of
  teeth

  US6372198

Dentifrice compositions for mineralizing and remineralizing
  a surface or subsurface of at least one tooth, are
  described. The compositions primarily include at least one
  water soluble calcium salt, at least one water soluble
  phosphate salt, and at least one antioxidant, such as
  coenzyme Q10. Additionally, at least one water soluble
  non-toxic divalent metal compound, wherein the metal is
  other than calcium, such as magnesium, may also be added.
  Furthermore, at least one selenium-containing material, as
  well as at least one bromine-containing material, may also
  be added to the composition. The respective materials are
  then mixed and formed into a paste and applied to the tooth
  surface for a sufficient period of time to allow sufficient
  amounts of calcium and phosphate ions in the mixture to
  diffuse through the tooth surface, where the diffused ions
  react together to form an insoluble precipitate on the
  surface or subsurface of the tooth. The co-enzyme Q10,
  selenium, and bromine are believed to contribute to
  the overall health of the oval cavity, especially gum
  tissues.

Products and methods for the remineralization and
  prevention of demineralization of teeth

  US2001051136

Improved solid products for remineralizing subsurface
  lesions and/or mineralizing exposed tubules in dentin
  contain an anionic component, a cationic component and a
  separating component for separating the anionic and cationic
  components in the product. The anionic component contains at
  least one water-soluble phosphate salt and the cationic
  component contains at least one partially water-soluble
  calcium salt. To remineralize subsurface lesions and/or
  mineralize exposed dentin tubules in a tooth, the anionic
  and cationic components are mixed with water and/or saliva
  to form a mixed aqueous composition having a pH of from
  greater than about 4.0 to about 10.0, which is then applied
  to the tooth.; Because of the partial water-solubility of
  the calcium salt, the calcium cations and the phosphate
  anions in the mixed aqueous composition remain soluble for a
  period of time sufficient to allow the cations and anions to
  diffuse through the surface of the tooth to the subsurface
  and/or dentin, where the diffused cations and anions react
  to form an insoluble precipitate on the lesion for
  remineralization thereof and/or on the exposed tubule for
  mineralization thereof. The products may be in the form of
  chewing gums, lozenges, candies, edible food products, and
  the like.

Composition for remineralization of a tooth

  US2002044912

A composition for remineralization of a tooth, adapting to a
  tooth surface demineralized due to dental caries and forming
  a compound within the tooth to gradually release a phosphate
  ion and a calcium ion therein, is comprised of a solution A
  to be first applied to a tooth surface, containing 1 to 30%
  by weight of a calcium salt, with the remainder being a
  volatile solvent; and a solution B that is an aqueous
  solution containing 1 to 30% by weight of a phosphate and
  preferably a fluoride in an amount of 0.0001 to 5% by
  weight, where at least one of the solution A and the
  solution B preferably further contains a surfactant in an
  amount of 0.0005 to 1 % by weight.

ANTI-CARIOUS CANDIES AND CONFECTIONS

  WO02058582

Composition and kit used for growing apatite on
  dental material, e.g. remineralization of carious defects,
  uses gelatin gel containing phosphate ions, gel free from
  phosphate ions and medium containing calcium ions

Dental Composition 

  DE10223157 

comprising (a) a first gel comprising gelatin and phosphate
  ions, (b) a second gel free from phosphate ions and (c) a
  medium containing calcium ions is claimed. Independent
  claims are also included for the following: (1) Kit
  comprising components (a), (b) and (c); (2) Use of (i) gel
  (a), (ii) gel (b) as coating on (a) and (iii) medium (c) for
  growing apatite on dental material.

THERAPEUTIC AND PROPHYLACTIC TOPICAL-DESTINATION FACILITY
  IN THE FORM OF SELF-STICKING FILM FOR REMINERALIZATION OF
  SOLID DENTAL TISSUES

  RU2238078 

FIELD: stomatology. ^ SUBSTANCE: invention relates to
  facility appropriate to prevent and to treat caries and
  hyperesthesia as well as remineralization of solid dental
  tissues. Facility is made in the form of biocompatible
  polymer film composed of hydrophilic and hydrophobic layers,
  the former including fluoride ions, calcium compounds, and
  phosphorus-containing compounds as well as antimicrobial and
  auxiliary substances. ^ EFFECT: achieved strictly controlled
  and simultaneous supply of calcium, phosphate, and fluoride
  ions. ^ 14 cl,

COMPOSITION FOR CARIES PREVENTION

  CA2485836 

To obtain a composition for caries prevention, which has
  effects for efficiently suppressing demineralization and
  promoting remineralization and stability in keeping for a
  long time, 0.01 to 10% by weight of sodium
  carboxymethylcellulose having the etherification degree of
  0.7 to 1.0 is used in a composition blended with a casein
  phosphopeptide - amorphous calcium phosphate complex (CPP
  - ACP) and / or a casein phosphopeptide - amorphous
  calcium fluoride phosphate complex (CPP - ACFP), a sodium
  carboxymethylcellulose, a viscosity regulator and water.

Dental releasing materials

  US2007123604

The present invention relates to methods and compositions of
  dental materials containing nano-sized calcium phosphate and
  other fillers that release calcium, phosphate and fluoride.
  This invention further relates to dental compositions for
  restorations, stress-bearing applications, artificial
  crowns, anterior and posterior tooth fillings, adhesives,
  cavity liners, cements, bases, orthodontic devices,
  prostheses, and sealants utilizing high stress-bearing
  materials that release materials for the remineralization of
  decayed tooth structures.

Composite material, useful e.g. as neo- and /or
  remineralization component in the production of cleaning
  composition and care of the teeth, comprises highly
  water-soluble calcium salts and ampholytic polymer
  component

  DE102005052370

Composite material comprises high water-soluble calcium
  salts, where the calcium salts in the form of single
  crystallite or particle and majority of the calcium salts
  are crystallite form with an average particle diameter of
  less than 1000 nm, preferably 300 nm; and ampholytic polymer
  component, which exhibits an isoelectric point of 5-7.4.
  Independent claims are included for: (1) a procedure for the
  preparation of the composite material comprising
  precipitating aqueous solution of water-soluble calcium salt
  and aqueous solution of water-soluble phosphate- and/or
  fluoride salt in the presence of polymer component; (2) a
  mouth-, dental care and -cleaning agent with a content of
  composite material; (3) a sweet comprising a content of
  composite material; and (4) a composite for the induction or
  promotion of new formation of bone fabric with the composite
  material. - ACTIVITY : Osteopathic. 

Dental whitening compositions

  US2006115437

A whitening system has a de-sensitizing effect as well as
  re-mineralizing capability. The system may be a
  one-component or a two-component composition. The system may
  also be an unfoamed, a foamed or a foamable composition. For
  a one-component system, a sparingly soluble calcium
  phosphate salt may be in dry particle form with at least one
  gelling agent, wherein the salt is capable of sustained
  release of both calcium and phosphate ions into saliva upon
  exposure of the particle thereto and providing a
  hydroxyapatite remineralization. In a two component system,
