Repository: ZnCl2/...

this is an archived backup of the zeronet proxy which was running on wwwww.wtf
our proxy server has been shutdown and a snapshot is provided for you to build
your own zernoet proxy

the files are collected from the zeronet network

license: https://creativecommons.org/publicdomain/mark/1.0/
some of contents of zites might be copyrighted so please follow their licenses

File: data/1D6QfsBSZHmYWbuCxKG5ya31BiTczoZiES/rabiei/rabiei.htm (part 1 of 2)
Afsaneh RABIEI -- Metal Foam

rexresearch.com

Afsaneh RABIEI 

  Composite Metal Foam

http://www.nsf.gov/discoveries/disc_summ.jsp?cntn_id=112486&org=NSF

http://www.livescience.com/technology/081017-bts-metal-foams.html

(
  17 October 2008 ) 

Foamy Invention Could Save Energy and
  Lives 

  by Nate DeGraff, 

North Carolina State University Engineering
  Communications

Dr. Afsaneh Rabiei has invented an ultra-strong and lightweight
  composite metal foam. Credit: College of Engineering at North
  Carolina State University 

  Doctoral student Lakshmi J. Vendra (left) and senior Judy Brown
  (right) help Dr. Rabiei with her research. Credit: College of
  Engineering at North Carolina State University 

She's fluent in three languages. She's studied everywhere from
  Tehran to Tokyo to Cambridge, Mass. And she's invented a
  space-age material so light and strong that it could
  revolutionize everything from vehicle bumpers to armor to
  biomedical devices. 

  The ultra-high-strength composite metal foam created by Afsaneh
  Rabiei is a highlight of a well-traveled career during which the
  researcher has tried to learn everything she can about advanced
  materials. The result: a brand new material that can save energy
  and lives. 

  "Basically, it is a new material for all sorts of safety
  devices," said Rabiei, associate professor of mechanical and
  aerospace engineering at North Carolina State University. 

  Rabiei's invention isn't the first metal foam, but she says
  it's the strongest. The main weakness of existing metal foams is
  the varying sizes of their cells --- tiny pockets of space
  inside the material. Instead, Rabiei used cells of standard
  sizes and combined them with a metallic matrix to support the
  cell walls. 

  A light, strong material 

  Rabiei has been working on high-performance materials for more
  than 20 years. She studied materials science and engineering
  while getting her undergraduate degree at Sharif University of
  Technology in Tehran, Iran, in 1986. After spending some time in
  industry --- getting more experience in casting, welding and
  materials testing --- she returned to academia and obtained her
  Ph.D. in 1997 from The University of Tokyo. Her work on the
  metal foams began when she was a post-doctoral researcher at
  Harvard University. 

  Along the way, she's become fluent in English, Japanese and
  Persian and written four books and dozens of other publications.
  The National Science Foundation awarded her a CAREER award in
  2003, and her goal with the funding was to develop a light,
  strong material that could be used saving lives and energy in
  the aerospace, medical, automotive and other industries. 

  After five years of work --- with a group of her students ---
  she has the results. Rough traffic accident calculations show
  that by inserting two pieces of her composite metal foam behind
  the bumper of a car traveling 28 mph, the impact would feel the
  same to passengers as impact traveling at only 5 mph. 

  Applications: airplanes, boats 

  The results are most striking when the material is tested in a
  lab. The test itself is exciting: a high-powered machine smashes
  a piece of steel foam straight down into the base plate of the
  machine, and then does the same thing with a piece of bulk
  steel. 

  When she examines the base plates under both samples,
  there&rsquo;s a clear indentation left under the bulk steel
  sample, while the plate under the foam shows no indentation. The
  test shows how the foam absorbed the energy and protected the
  plate, while the steel simply transferred it to the base plate
  with no protection. 

  And since the bulk steel is three times heavier than the steel
  foam, it's easy to see how the foam could attract car
  manufacturers looking for a bumper that will improve safety and
  gas mileage. 

  Rabiei sees plenty of uses for her invention, including in
  airplanes, boats, and structures that need impact protection
  with maintaining low weight. It's this high strength-to-density
  ratio --- defining a material that's both strong and light ---
  that makes Rabiei's foam unique. 

  "This material showed a much higher strength-to-density ratio
  than any metal foam that has ever been reported," she said.

http://www.urweb.tv/UNC/metalfoam.html

High Performance Composite Metal Foam

by Terry Bray

Researchers at NCSU are joining forces with innovative
  companies to introduce new and enhanced products to the
  marketplace. Research and the commercialization of emerging
  technologies are key synergies of NCSU's mission. In support of
  that mission, the Office of Technology Transfer (OTT) promotes
  collaboration with industry partners to move university
  discoveries from the laboratory to the marketplace. We are
  pleased to promote and foster beneficial relationships between
  academia and industry. NCSU is currently seeking an industry
  partner to license a series of new methods for creating
  high-strength, ultra-light composite metallic foams that show 5
  to 6 times greater strength to density ratio and over 7 times
  higher energy absorption than that of currently available
  metallic foams. 

  Researchers at NC State have developed, processed, and tested a
  new high-strength ultra-light material that combines the
  advantages of metal matrix composites with metallic foams. Dr.
  Afsaneh Rabiei has produced a new generation of metal foams
  showing 5 to 6 times greater strength to density ratio and over
  7 times higher energy absorption than that of currently
  available metallic foams. As a result, the energy absorption of
  these materials is estimated to be over 80 times greater than
  the bulk material from which the foam is made. Dr. Rabiei was
  interested in maintaining the advantages of metallic foams
  (excellent rigidity/ weight ratio, durability, isotropic
  absorption of energy at low and constant stress) while improving
  the mechanical properties under cyclic compression loading. The
  performance advantages of this metal foam are based on improving
  foam cell structure and reinforcing the cells with a metallic
  matrix. The resulting novel, closed-cell, metallic foam
  composite is made from preform hollow metallic spheres and
  exhibits a strength of over 130 MPa in compression. The
  densification for the new foam occurs at strains of
  approximately 50-65%. 

  Summary 

  - Improved strength (over 5 to 6 times higher strength to
  density ratio than that of currently 

  available foams) 

  - Greater energy absorption (at 50% strain over 65 MJ/m3, which
  is at least 7 times greater than 

  that of other foams made from the same materials through
  different techniques) 

  - Greater uniformity of cell structure, leading to controlled,
  predictable product deformation under loading 

  - Potential for further strengthening the foam through adding
  reinforcements into the matrix 

  - Higher capability for manufacturing through machining,
  welding, and joining without the need for adding sandwich
  panels. 

  - Vehicle crumple zones/collision absorbers 

  - Lightweight aerospace vehicle structures 

  - Fire retardant structures 

  - Boat hulls 

  - Military vehicle/structure armor 

  - Oil-well drilling platforms 

  - Sound absorptive material 

  - Volumetric thermal or electric conductive material
  applications 

  - Electromagnetic shielding material 

  - Implantable biomedical devices 

  - Structural shock absorbers to protect against earthquake
  vibration 

  Inventor Biography 

  Dr. Afsaneh Rabiei serves as an Assistant Professor of
  Mechanical and Aerospace Engineering and as anAssociate Faculty
  Member of Biomedical Engineering at NC State since Aug. 2000.
  Dr. Afsaneh Rabiei received her Ph.D. in advanced materials at
  Research Center for Advanced Science and Technology, The
  University of Tokyo, Japan in 1997 within the area of mechanics
  and nondestructive evaluation of metal matrix composites. Her
  prior working experience includes over 8 years of industrial
  experiences in materials science and processing including
  casting, welding and nondestructive testing. She received her
  B.S. from the Department of Metallurgy and Material Science at
  Sharif University of Technology in Tehran, Iran in 1986. She
  worked at Harvard University as a post doctoral researcher from
  1997 until 2000. 

  Publications 

  MATERIALS TRANSACTIONS 47 (9): 2148-2153 SEP 2006 

  Rabiei A, Vendra L, Reese N, et al. 

  Processing and characterization of a new composite metal foam
  http://apps.isiknowledge.com/WoS/CIW.cgi?SID=1CeADGoK8IcMM9LLoLc&Func=

Abstract&doc=3/6 

  MATERIALS SCIENCE AND ENGINEERING A-STRUCTURAL MATERIALS
  PROPERTIES MICROSTRUCTURE AND PROCESSING 465 (1-2): 59-67 SEP 15
  2007 

  Vendra LJ, Rabiei A 

  A study on aluminum-steel composite metal foam processed by
  casting
  http://apps.isiknowledge.com/WoS/CIW.cgi?SID=1CeADGoK8IcMM9LLoLc&Func=

Abstract&doc=3/1 

  MATERIALS SCIENCE AND ENGINEERING A-STRUCTURAL MATERIALS
  PROPERTIES MICROSTRUCTURE AND PROCESSING 404 (1-2): 159-164 SEP
  15 2005 

  Rabiei A, O'Neill AT 

  A study on processing of a composite metal foam via casting
  http://apps.isiknowledge.com/WoS/CIW.cgi?SID=1CeADGoK8IcMM9LLoLc&Func=

Abstract&doc=3/12 

  Dr. Rabiei's patent: 

  http://www.freshpatents.com/Composite-metal-foam-and-methods-of-preparation-thereof-

dt20060629ptan20060140813.php 

  Technical Insights division of Frost & Sullivan
  (www.ti.frost.com) has an article in their High Tech Materials
  Alert on Dr. Rabiei's new material published in their October
  2006 issue. 

  journal Materials Science Forum Vols. 539-543, March 2007, pp.
  1868-1873 

  Afsaneh Rabiei, Brian Neville, Nick Reese and Lakshmi Vendra,
  "New Composite Metal Foams Under Compressive Cyclic Loadings" 

  Materials Transaction, Japan Institute of Metals 47-49, Sep.
  2006, 

  A. Rabiei, L. Vendra, N. Reese, N. Young, B.P. Neville
  "processing and characterization of a new composite metal foam"

BP Neville, A. Rabiei, "Composite Metal Foams processed through
  Powder Metallurgy", Materials and Design, in press
  http://dx.doi.org/10.1016/j.matdes.2007.01.026 

  Materials Science and Technology 2005 

  A. Rabiei, B. P. Neville, N. Reese and L. Vendra 
  "Mechanical Properties of New Composite Metal Foams Under
  Compressive Monotonic and Fatigue Loadings", 

  MetFoam, 2005, pp 369- 374 

  A. Rabiei, L. Vendra, N. Reese, N. Young, B.P. Neville 

  "processing and characterization of a new composite metal foam",
  fourth International conference on porous metals and metal
  foaming technology, Japan, 

  A. Rabiei, Processing and Development a New Ultra-Light
  High-Strength Material, NSF-DMII awardee conference, St. Louis,
  Missouri, 2006 

  A. Rabiei, Processing and Development a New Ultra-Light
  High-Strength Material, NSF-DMII awardee conference, Tampe
  Arizona, 2005 5. A. Rabiei, Processing and Development a New
  Ultra-Light High- Strength Material, NSF-DMII awardee
  conference, Tampe Arizona, 2007 

  A. Rabiei, A .O'Neil and B. Neville, "Processing and
  Development of a New High Strength Metal Foam", MRS fall meeting
  2004,  NN.11.4, vol 851, pp517-526 

  A. Rabiei, L. Vendra, "Elastic and Plastic Behavior of
  Composite Metal Foams under Compressive Loading", Metfoam 2007
  in press Afsaneh 

  MORE INFORMATION:
  Office of Technology Transfer 

  920 Main Campus Drive 

  Suite 400 

  Campus Box 8210 

  NCSU 

  Raleigh, NC 27695-8210 

  919-515-7199 

  Terry Bray 

  terry_bray@ncsu.edu 

US2006140813 

  Composite Metal Foam and Methods of
  Preparation Thereof
  2006-06-29 

  Classification: - international:  B22F3/11; B22F3/11 -
  European:  B22F3/11B4 

  Abstract ---  The present invention is directed to
  composite metal foams comprising hollow metallic spheres and a
  solid metal matrix. The composite metal foams show high
  strength, particularly in comparison to previous metal foams,
  while maintaining a favorable strength to density ratio. The
  composite metal foams can be prepared by various techniques,
  such as powder metallurgy and casting. 

  FIELD OF THE INVENTION 

  [0003] The present invention is directed to composite metal
  foams and methods of preparation thereof. The composite metal
  foams generally comprise hollow metallic spheres and a solid
  metal matrix. 

  BACKGROUND 

  [0004] Metallic foams are a class of materials with very low
  densities and novel mechanical, thermal, electrical, and
  acoustic properties. In comparison to conventional solids and
  polymer foams, metal foams are light weight, recyclable, and
  non-toxic. Particularly, metal foams offer high specific
  stiffness, high strength, enhanced energy absorption, sound and
  vibration dampening, and tolerance to high temperatures.
  Furthermore, by altering the size and shape of the cells in
  metal foams, mechanical properties of the foam can be engineered
  to meet the demands of a wide range of applications. 

  [0005] Various methods are presently known in the art for
  preparing metallic foams. According to one method, metal powders
  are compacted together with suitable blowing agents, and the
  compressed bodies are heated above the solidus temperature of
  the metal matrix and the decomposition temperature of the
  blowing agent to generate gas evolution within the metal. Such
  "self-expanding foams" can also be prepared by stirring the
  blowing agents directly into metal melts. Metallic foams can
  also be prepared as "blown foams" by dissolving or injecting
  blowing gases into metal melts. Metallic foams can also be
  prepared by methods wherein gasses or gas-forming chemicals are
  not used. For example, metal melts can be caused to infiltrate
  porous bodies which are later removed after solidification of
  the melt, leaving pores within the solidified material. 

  [0006] Metallic foams have been shown to experience fatigue
  degradation in response to both tension and compression. Plastic
  deformation under cyclic loading occurs preferentially within
  deformation bands, until the densification strain has been
  reached. The bands generally form at large cells in the
  ensemble, mainly because known processes for producing these
  materials do not facilitate formation in a uniform manner. Such
  large cells develop plastically buckled membranes that
  experience large strains upon further cycling and will lead to
  cracking and rapid cyclic straining. As a result, the
  performance of existing foams has not been promising due to
  strong variations in their cell structure (see Y. Sugimura, J.
  Meyer, M. Y. He, H. Bart-Smith, J. Grenstedt, & A. G. Evans,
  "On the Mechanical Performance of Closed Cell Al Alloy Foams",
  Acta Materialia, 45(12), pp. 5245-5259). 

  [0007] In the production of closed cell metallic foams, one
  obstacle is the inability to finely control cell size, shape,
  and distribution. This makes it difficult to create a
  consistently reproducible material where the properties are
  known with predictable failure. One method for creating a
  uniform closed cell metallic foam is to use prefabricated
  spheres of a known size distribution and join them together into
  a solid form, such as through sintering of the spheres, thereby
  forming a closed cell hollow sphere foam (HSF). 

  [0008] Hollow metal spheres, such as those available from
  Fraunhofer Institute for Manufacturing and Advanced Materials
  (Dresden, Germany), can be prepared by coating expanded plastic
  spheres (e.g., polystyrene) with a powdered metal suspension.
  The spheres are then placed into a mold and are heated to
  pyrolize the polystyrene and powder binder, and to sinter the
  metal powder into a dense, solid shell. Metal foams previously
  prepared through sintering of such hollow metal spheres are
  plagued by low strength. Foams prepared by sintering metal
  spheres made of stainless steel, when under compression, have
  been shown to undergo densification at a stress of approximately
  2 to 7 MPa, reaching a strain of over 60%. 

  [0009] Accordingly, it is desirable to have metallic foams
  wherein cell size, shape, and distribution are controllable, and
  wherein high strength is exhibited. Such goals are achieved by
  the composite metal foams of the present invention and the
  methods of preparation thereof. 

  SUMMARY OF THE INVENTION 

  [0010] The present invention is a composite metallic foam
  comprising hollow metal spheres and a solid metal matrix. The
  foam exhibits low density and high strength. Generally, the
  composite metallic foam is prepared by filling in the spaces
  around the hollow metallic spheres, thus creating a solid
  matrix. Such preparation can be by various methods, including
  powder metallurgy techniques and casting techniques. The
  composite metallic foams of the invention have unique properties
  that provide use in multiple applications, such as marine
  structures, space vehicles, automobiles, and buildings. The
  foams are particularly useful in applications where weight is
  critical and vibration damping, as well as energy absorption,
  are useful, such as blast panels for military applications and
  crumple zones for automotive crash protection. The application
  of the foams can also be extended into biomedical engineering as
  medical implants and even to civil engineering for earthquake
  protection in heavy structures. 

  [0011] The composite metal foams of the invention, partly due
  to their controlled porosity (through use of preformed hollow
  metallic pieces) and foam cell wall support (through addition of
  a metal matrix surrounding the hollow metallic pieces), exhibit
  highly improved mechanical properties, particularly under
  compression loading. Accordingly, the strength of the inventive
  composite metal foams is many times higher than other metallic
  hollow sphere foams. Furthermore, the energy absorption of the
  inventive foams is much greater than the bulk material used in
  the foams (on the order of 30 times to 70 times greater), while
  the inventive foams also maintain a density well below that of
  the bulk materials. 

  [0012] In one aspect of the invention, there is provided a
  composite metal foam comprising a plurality of hollow pieces
  (preferably hollow metallic pieces) and a metal matrix generally
  surrounding the hollow pieces. The hollow pieces and the matrix
  can be comprised of the same or different materials. In one
  embodiment, the hollow pieces are metallic spheres comprising
  steel, and the metal matrix comprises steel. In another
  embodiment, the metal matrix comprises aluminum, while the
  hollow spheres comprise steel. 

  [0013] According to another aspect of the invention, there is
  provided a method of preparing a composite metallic foam
  comprising placing a plurality of hollow metallic pieces in a
  mold and filling the spaces around the hollow metallic pieces
  with a metal matrix-forming material. The method can be carried
  out through the use of various techniques, such as powder
  metallurgy or metal casting. 

  [0014] In one particular embodiment according to this aspect of
  the invention, the method comprises the following steps:
  arranging a plurality of hollow metallic pieces in a mold;
  filling the spaces around the hollow metallic pieces with a
  matrix-forming metal powder; and heating the mold to a sintering
  temperature, thereby forming a solid metal matrix around the
  hollow metallic pieces. Various packing techniques, such as
  vibrating the mold according to a specific frequency, or varying
  frequencies, can be used for maximizing packing density of the
  metallic pieces within the mold. Further, such techniques can
  also be used during the step of filling the spaces around the
  hollow metallic pieces to facilitate movement of the metal
  powder through the mold and around the hollow metallic pieces. 

  [0015] The method can further comprise applying pressure to the
  hollow metallic pieces and the matrix-forming metal powder
  within the mold, as would commonly be done in powder metallurgy
  techniques. Such compression within the mold can be carried out
  for the duration of the sintering step of the method. 

  [0016] According to another embodiment of the invention, the
  method comprises the following steps: arranging a plurality of
  hollow metallic pieces in a mold; casting a matrix-forming
  molten metal into the mold, thereby filling the spaces around
  the hollow metallic pieces; and solidifying the liquid metal,
  thereby forming a metal matrix around the hollow metallic
  pieces. As noted above, various packing techniques, such as
  vibrating the mold, can be used for maximizing packing density
  of the metallic pieces within the mold. 

  BRIEF DESCRIPTION OF THE DRAWINGS 

  FIG. 1 is an optical image providing a cross-sectional
  view of a 3.7 mm hollow metallic sphere useful according to the
  present invention; 

FIG. 2 is a cross-sectional view of a composite metal
  foam of the invention comprising hollow steel spheres surrounded
  by a metal matrix formed by powder metallurgy using steel
  powder; 

FIG. 3 is a detailed cross-sectional view of a composite
  metal foam formed by powder metallurgy, according to one
  embodiment of the invention, comprising hollow steel spheres
  surrounded by a steel matrix; 

FIG. 4 is a cross-sectional view of the composite metal
  foam shown in FIG. 3 providing an even greater detailed view of
  the metal matrix; 

  FIG. 5 is a SEM image of the composite metal foam of
  FIG. 2 showing a cross-section of two steel spheres in contact
  with each other and the steel matrix filling the spaces around
  the spheres; 

FIG. 6 is another SEM image of the composite metal foam
  of FIG. 2 showing a cross-section of two spheres not in contact
  and the steel matrix filling the spaces between and around the
  spheres; 

FIG. 7 is a three-dimensional drawing of a permanent
  casting mold useful in one embodiment of the invention; 

FIG. 8 is a cross-sectional view of a permanent casting
  mold useful in one embodiment of the invention; 

FIG. 9 is a cross-sectional view of a composite metal
  foam of the invention formed by casting molten aluminum around
  hollow steel spheres; 

FIG. 10 is a SEM image of a cross-section of a composite
  metal foam of the invention showing an aluminum matrix between
  two hollow steel spheres; 

FIG. 11 is a detailed view of the SEM image from FIG. 10
  showing the interface between the aluminum matrix and the steel
  wall of the hollow sphere;

FIG. 12 is a SEM image of a cross-section of a composite
  metal foam of the invention formed by casting an aluminum matrix
  around hollow steel spheres and shows (a) four spheres embedded
  in the matrix with a visible void at the interface of two
  spheres, and (b) a detail view of the aluminum matrix showing
  the different phases present; 

FIG. 13 is a cross-sectional optical image of three
  composite metal foams prepared according to various embodiments
  of the invention; 

FIG. 14 is a chart of the stress-strain curves of
  composite metal foams according to various embodiments of the
  invention under monotonic compression; 

FIG. 15 shows a stainless steel composite metal foam
  according to one embodiment of the invention both before and after
  compression testing with 60% strain;

FIG. 16 is a chart showing a curve of strain versus
  number of cycles during a compression fatigue test of a cast
  composite metal foam according to one embodiment of the
  invention; and 

FIG. 17 shows optical images of a cast composite metal,
  according to one embodiment of the invention, before and during a
  compression fatigue test.

DETAILED DESCRIPTION OF THE INVENTION 

  [0034] The invention now will be described more fully
  hereinafter with reference to the accompanying drawings, in
  which preferred embodiments of the invention are shown. These
  embodiments are provided so that this disclosure will be
  thorough and complete, and will fully convey the scope of the
  invention to those skilled in the art. Indeed, the invention may
  be embodied in many different forms and should not be construed
  as limited to the embodiments set forth herein; rather, these
  embodiments are provided so that this disclosure will satisfy
  applicable legal requirements. As used in the specification, and
  in the appended claims, the singular forms "a", "an", "the",
  include plural referents unless the context clearly dictates
  otherwise. 

  [0035] The composite metallic foam of the present invention
  combines the advantages of metal matrix composites with the
  advantages of metallic foams to provide higher strength metallic
  foams of controlled porosity. The inventive metal foams
  generally comprise a plurality of hollow metallic pieces and a
  metal matrix filling the spaces around the metallic pieces. 

  [0036] Metal matrix composites are generally understood to be
  metals that are reinforced with various materials. Such
  materials can include natural or synthetic fibers or particulate
  matter. Materials particularly useful include boron, silicon
  carbide, graphite, alumina tungsten, beryllium, titanium, and
  molybdenum. Fibers may be continuous filaments or discontinuous
  fibers. Examples of natural discontinuous fibers include hair or
  whiskers. The reinforcements, of which the above are only
  non-limiting examples thereof, can be chosen for specific
  purposes, such as increasing stiffness, strength, heat
  resistance, and wear resistance. Combining the advantages of
  metal matrix composites with the advantages of metal foams
  results in the composite metal foams of the invention, which
  exhibit increased strength, as well as additional beneficial
  properties as discussed herein. 

  [0037] The composite metal foams of the invention comprise
  hollow pieces. In a particular embodiment of the invention, the
  hollow pieces are spherical in shape (i.e., "hollow spheres").
  While such a shape is particularly useful, the hollow pieces
  comprising the metal foam can also take on other geometric
  shapes as could be beneficial for imparting improved properties
  to the finished composite metal foam. For simplicity, the hollow
  pieces used in the invention are described herein by the
  particular spherical embodiment. However, description of the
  hollow pieces as spheres is not intended to limit the scope of
  the hollow pieces, which can take on other shapes. 

  [0038] The hollow spheres used in the composite metal foams of
  the invention can comprise any material that would be useful for
  providing strength in an overall composite foam of the invention
  and can withstand the preparation process, such as powder
  metallurgy or casting, as described herein. In one preferred
  embodiment, the hollow spheres are metallic. 

  [0039] Hollow metallic spheres, according to the invention, can
  comprise any metal generally recognized as being useful for
  preparing metal foams, metal matrix composites, or other metal
  components useful in various industries, such as automotive,
  aerospace, construction, safety materials, and the like.
  Particularly useful are metals commonly used in applications
  where lightweight materials, or materials exhibiting relatively
  low density, are desirable. For example, the hollow spheres can
  comprise iron (and alloys thereof), aluminum, titanium, nickel,
  ceramics, such as alumina and silica carbide, and the like. The
  metals comprising the hollow spheres can be a single,
  essentially pure metal; however, the term metal, as used herein
  to describe the components of the composite metal foams of the
  invention, can also refer to metal mixtures, including alloys,
  intermetallic compounds, such as titanium aluminide, and the
  like. Further, the metals can include trace components as would
  be recognizable as being beneficial, as well as non-detrimental
  trace impurities. In one particularly preferred embodiment, the
  hollow metallic spheres are comprised of steel, such as
  stainless steel or low carbon steel. The composition of one type
  of low carbon steel and one type of stainless steel (316L
  stainless steel) useful in particular embodiments of the
  invention are provided in Table 1. TABLE-US-00001 TABLE 1
  Exemplary Metal Compositions for Hollow Metallic Spheres Type
  Composition Low Carbon Steel: <0.007% carbon and 0.002%
  oxygen; remaining balance iron 316L Stainless Steel: 0.03%
  carbon, 0.3% oxygen, 17% chromium, 13% nickel, 0.9% silicon,
  0.2% manganese, 2.2% molybdenum, and remaining balance iron 

  [0040] The average size of the hollow metallic spheres can vary
  depending upon the desired physical properties of the finished
  composite metal foam. Average size of the spheres is generally
  evaluated in terms of sphere diameter. When considering the
  physical properties of the finished composite metal foam,
  though, sphere wall thickness must also be considered.
  Accordingly, assuming sphere wall thickness remains unchanged,
  the use of spheres having a greater average diameter would be
  expected to result in a finished composite metal foam of lower
  density than if spheres of smaller average diameter are used.
  The average diameter is also limited by the size and dimensions
  of the finished composite metal foam. For example, if the
  desired finished composite metal foam is a metal sheet having a
  25 mm thickness, the hollow metallic spheres would necessarily
  need to have an average diameter of less than 25 mm. 

  [0041] The hollow metallic spheres used in the invention
  generally have an average diameter of about 0.5 mm to about 20
  mm. Preferably, the spheres have an average diameter of about 1
  mm to about 15 mm, more preferably about 1.5 mm to about 10 mm,
  still more preferably about 2 mm to about 8 mm, most preferably
  about 2.5 mm to about 6 mm. In one particular embodiment, hollow
  metallic spheres having an average diameter of about 3 mm to
  about 4 mm (nominally about 3.7 mm) have been used to prepare
  the composite metal foam of the invention. Depending upon the
  desired properties of the composite metal foam, other sphere
  sizes can also be used. 

  [0042] As noted above, sphere size is also described by the
  sphere wall thickness, which similarly affects the physical
  properties of the finished composite metal foams. For example,
  assuming sphere average diameter is unchanged, the use of
  spheres having a lesser average wall thickness would be expected
  to result in a finished composite metal foam of lower density
  than if spheres of greater average wall thickness are used.
  Accordingly, in one embodiment of the invention, it is desirable
  to minimize wall thickness. If wall thickness is too minimal,
  though, strength of the finished composite metal foams can be
  compromised. It is therefore beneficial to use spheres wherein
  the ratio of wall thickness to average sphere diameter is in a
  range where density of the finished composite metal foam is
  minimized but overall strength of the composite metal foam is
  not appreciably sacrificed. 

  [0043] The hollow metallic spheres of the invention generally
  have an average wall thickness that is about 1% to about 30% of
  the average diameter of the spheres. Preferably, the average
  sphere wall thickness is about 1% to about 15% of the average
  sphere diameter, more preferably about 1.5% to about 10%, still
  more preferably about 2% to about 8%, and most preferably about
  2.5% to about 7% of the average sphere diameter. In one
  particular embodiment, the average sphere wall thickness is
  about 5% of the average sphere diameter. A cross-section of a
  hollow metallic sphere, such as useful according to the
  invention is shown in FIG. 1 (note that the sphere in the figure
  has not been cut through the diameter of the sphere). As seen in
  the Figure, the sphere walls have a generally uniform thickness.
  This is particularly advantageous in that composite metal foams,
  according to the invention, can be prepared to uniform porosity,
  said porosity being easily adjustable by use of hollow metallic
  spheres of a desired average diameter and average wall
  thickness. 

  [0044] Preferentially, the percentage and size of porosities in
  the sphere walls are minimized to increase stability of the
  spheres during processing of the foams. For example, when
  casting techniques are used in preparing the composite metal
  foams, minimizing sphere wall porosity decreases the possibility
  of the matrix-forming molten metal penetrating the cavities of
  the spheres. Such penetration should be avoided as filling of
  the cavities could reduce the overall pore volume of the
  composite metal foam, unnecessarily increasing the overall
  density of the foam. In one embodiment, sphere wall porosity is
  less than about 12%. Preferably, sphere wall porosity is less
  than about 10%, more preferably less than about 8%, most
  preferably about 5% or less. 

  [0045] In addition to the hollow metallic pieces, the composite
  metal foam of the invention also comprises a matrix surrounding
  the hollow metallic pieces. The matrix generally comprises a
  metal, and the type of metal comprising the matrix can be varied
  depending upon the technique used in preparing the composite
  metal foam of the invention. 

  [0046] According to one embodiment, the metal comprising the
  matrix can be the same metal type comprising the hollow metallic
  pieces. According to another embodiment, the metal comprising
  the matrix is a different metal type than that comprising the
  hollow metallic pieces. Preferably, the metal matrix includes a
  metal that is generally lightweight but still exhibits good
  strength attributes. The use of such metals is beneficial for
  maintaining a high strength to density ratio in the finished
  composite metal foam of the invention. As before, the metal
  comprising the metal matrix can be an essentially pure single
  metal or can be a mixture of metals. In one particular
  embodiment, the metal matrix comprises steel. In another
  embodiment, the metal matrix comprises aluminum. 

  [0047] Matrix composition may at least partially be dependant
  upon the method of preparation of the composite metal foam. The
  composite metal foams of the invention can be prepared through
  various techniques known in the art. While the use of such
  techniques would not be readily apparent for preparing metal
  foams, one of skill in the art, with the benefit of the present
  disclosure, could envision similar techniques which could be
  used in preparing the composite metal foams of the invention.
  Such further techniques are also encompassed by the present
  invention. 

  [0048] According to one embodiment of the invention, there is
  provided a method for preparing a composite metal foam by powder
  metallurgy. According to this method, the hollow metallic
  spheres are first placed inside a mold. At this point, it should
  be noted that the composite metal foam can be prepared directly
  in the final desired shape through use of a mold designed to
  provide the desired shape. Alternately, the composite metal foam
  may be prepared as a "stock" piece (e.g., a large rectangle) and
  then be cut to the desired final shape. The size of the
  composite metal foam prepared according to this embodiment of
  the invention is generally limited by the size of the mold. 

  [0049] The metallic spheres are preferentially arranged in the
  mold to be in a specific packing arrangement. Desirably, the
  packing arrangement is such that the metallic spheres are in
  their most efficient packing density (i.e., most closely
  packed). As such, the open space between the spheres is
  minimized, and the number of spheres arranged in the mold is
  maximized. In this packing arrangement, the porosity of the
  finished composite metal foam is maximized, which correlates
  into a minimized density. 

  [0050] The arrangement of the metallic pieces in the mold can
  be facilitated through mechanical means, such as vibrating the
  mold. In embodiments where metallic spheres are used, vibration
  is particularly useful as the spheres tend to "settle" into a
  most preferred packing density. For example, such vibration can
  be performed using an APS Dynamics model 113 shaker and an APS
  model 114 amplifier with a General Radio 1310-B frequency
  generator. Vibrating at specific frequencies may be beneficial
  for facilitating a closest packing density or for minimizing the
  time necessary to obtain such a packing density. Vibrating time
  may vary depending upon the size of the mold, the average size
  of the hollow metallic pieces, the average size of the metal
  powders, and the frequency of the vibration. Generally,
  vibrating can be performed for a period of time up to about 12
  hours, although longer or shorter time periods may be necessary
  or sufficient. In one particular embodiment, vibrating is
  performed for a period of time ranging between about 30 seconds
  and about 4 hours, preferably about 1 minute to about 3 hours,
  more preferably about 5 minutes to about 2 hours. 

  [0051] Similarly, other mechanical means can be used for
  facilitating packing density. Computer modeling could also be
  used to determine optimum packing techniques, including
  establishing sphere sizes most useful for optimum packing
  densities in light of mold size and shape. Where computer
  modeling is used, automated packing of the spheres could be
  beneficial for arranging the spheres in a maximized packing
  density. Further, in embodiments where hollow metallic pieces
  having a non-spherical geometry are used, different mechanical
  means could be used for establishing the most efficient packing
  density of the metallic pieces given their geometries. 

  [0052] Once the hollow metallic spheres have been arranged in
  the mold, a matrix-forming metal powder is introduced into the
  mold, filling the spaces around the hollow metallic spheres.
  Again, mechanical means, such as vibrating, can be used to
  facilitate movement of the metal powder around the hollow
  metallic spheres, preferentially completely filling any voids
  within the mold. Multiple rotations of adding powder and
  applying mechanical means to move the powder into the voids
  between spheres within the mold could be used to ensure complete
  filling of the mold. Further, it may be beneficial, particularly
  when filling large molds, or molds of complex shape, to
  alternate introduction of the spheres and the matrix forming
  powder into the mold to ensure complete filling of the spaces
  between the hollow metallic pieces. 

  [0053] As previously noted, the metal powder used in the powder
  metallurgy process can comprise various different metals, the
  metal being the same metal type or a different metal type as the
  metal comprising the hollow metallic spheres. In one embodiment,
  the composite metal foam comprises hollow steel spheres and
  aluminum powders. In another preferred embodiment, the composite
  metal foam comprises hollow steel spheres and steel powder.
  Particular, non-limiting examples of materials useful as a metal
  matrix, according to certain embodiments of the invention, are
  316L stainless steel, Ancorsteel-1000C steel, and aluminum 356
  alloy, the compositions of which are provided in Table 2.
  TABLE-US-00002 TABLE 2 Exemplary Metal Powder Matrix-Forming
  Compositions Type Composition 316L stainless steel: 0.03%
  carbon, 0.3% oxygen, 17% chromium, 13% nickel, 0.9% silicon,
  0.2% manganese, 2.2% molybdenum, and remaining balance iron
