Repository: ZnCl2/...

this is an archived backup of the zeronet proxy which was running on wwwww.wtf
our proxy server has been shutdown and a snapshot is provided for you to build
your own zernoet proxy

the files are collected from the zeronet network

license: https://creativecommons.org/publicdomain/mark/1.0/
some of contents of zites might be copyrighted so please follow their licenses

File: data/1D6QfsBSZHmYWbuCxKG5ya31BiTczoZiES/tstocd/CN101767905.html
CN101767905 City landscape water body alga-controlling and
  pollutant-removing device

.

rexresearch.com

  TSTO Patents

CN101767905

  City landscape water body alga-controlling and
  pollutant-removing device

Inventor(s):  LIJUAN QIU, etal.

The invention relates to a city landscape water body
  alga-controlling and pollutant-removing device. In the device of
  the invention, the inside of a hexahedron frame is divided into
  two spaces along a direction against the current, namely a front
  V1 space and a back V2 space, a suspending biological packing ball
  with a diameter of 15mm is arranged in the V1 space, and pebbles
  with a diameter of 20mm loaded with tetrasilver tetroxide are
  arranged in the V2 space. The invention overcomes the separate
  defects of the drainage control, sediment release technology, the
  manual aeration technology, the bioremediation technology and the
  chemical alga-killing technology. The invention integrates the
  biological and electrochemical methods to degrade the organic
  pollutants in water body and control the growth of alga in water
  body so that through the combination action of the biological and
  electrochemical methods, alga in water body is hard to grow and
  propagate largely while the pollutants are removed; the biological
  film on the surface of the suspending biological packing ball
  grows to absorb the organic pollutants in water body; and the
  pebbles loaded with tetrasilver tetroxide adopts theelectric field
  function of the microcell to effectively kill alga microorganisms
  in water and inhibit the growth of alga.

DESCRIPTION

  [0001]

TECHNICAL FIELD

  [0002]

The present invention relates to a decontamination device, and
  more particularly to an urban landscape water algae control
  decontamination devices.

  [0003]

Background technique

  [0004]

With the continuous development of China's urbanization, people
  are more and more attention to the quality of living environment.

  Many urban green space, parks, residential quarters, the
  artificial lakes and other water bodies emerging landscape.

But many urban landscape water pollution problems have emerged in
  varying degrees, water eutrophication smelly and quite serious,
  which not only seriously affect the visual effect of the
  surrounding landscape, the loss of landscape water features, but
  also people living environment degradation, influence urban
  ecological construction, therefore, the landscape water
  contaminated governance and repair has become essential.

  [0005]

Prior to the present invention, the existing control water and
  organic growth of algae polluting technologies are: control
  drainage, sediment release technology, artificial aeration,
  bioremediation technology and chemical algae technology.

Defect control drainage, sediment release technology is huge
  engineering investment, can not promote the application;
  artificial aeration technology is artificial REOXYGENATION
  machinery and equipment, improve the dissolved oxygen
  concentration, and create conducive conditions for aquatic
  ecosystem, but the technology is not only large investment and
  need a higher daily operation and management costs, poor
  operability; bioremediation technology is a good way, which uses
  specific biological pollutants to water absorption, transformation
  or degradation, to reduce or eliminate water pollution, restore
  biological measures of water ecological function, this technology
  can effectively remove some of the water bodies organic matter,
  however, this technique can not control water algae; chemical
  algae technology, mainly by adding chemicals to kill algae
  microorganisms, but not completely, only emergency use, while also
  cause secondary pollution.

  [0006]

SUMMARY OF THE INVENTION

  [0007]

The purpose of the present invention is that to overcome the above
  drawbacks, design and development of a city landscape water algae
  control decontamination devices.

  [0008]

Aspect of the present invention are:

  [0009]

An urban landscape water algae control decontamination unit, its
  main technical characteristics that meet within the framework of
  the six-sided flow direction divided into two spaces before and
  after the V1 and V2, V1 built-diameter suspension biological
  packing ball, V2 built-diameter carrier tetroxide four silver
  pebbles.

  [0010]

Advantages and effects of the present invention is that at an
  appropriate density of the device is mounted, suspended biological
  filler ball through the surface of the biofilm growth, adsorption
  degradation of organic pollutants in water; tetroxide four silver
  pebbles contained through micro-battery electric field,
  effectively killing destroy algae microbes, inhibit algae growth
  and reduce water chlorophyll a concentration, so as to achieve the
  effect of water purification decontamination of algae control.

The device enables the chlorophyll a decreased level of 60-80%,
  which controls the water concentration in algae growth, thereby
  maintaining the landscape effect of water bodies; at the same time
  can remove organic contaminants (measured as COD) by more than
  40%.

The device consumes no power, no pharmaceutical consumption, is an
  environmentally friendly, ecological algae control decontamination
  devices.

  [0011]

The present invention uses biological, electrochemical methods
  integrated Degradation of organic pollutants and inhibit the
  growth of algae in the water, through the combined effects of
  biological, electrochemical methods, in removing contaminants, it
  also makes a lot of hard water algae growth and reproduction to
  achieve the landscape water quality improvement and a good
  subjective feelings.

  [0012]

With respect to the existing drainage control, sediment release
  technology, artificial aeration, bioremediation technology and
  chemical algae technology, the present invention pertains to an
  ecological, environmental technology, the innovation is the use of
  biological methods and electrochemical methods integrated,
  non-power consumption and chemical consumption, but also bring
  secondary pollution.

The device can be long-term improvement of landscape water quality
  and good subjective feelings, which is the prior art are difficult
  to compare.

  [0013]

Other advantages and effects of the present invention will
  continue to be described below.

  [0014]

Brief Description

  [0015]

Showing the structure of the present invention 1-- schematic
  diagram.

  [0016]

Figure 1 is a sectional view of FIG. 2--.

  [0017]

DETAILED DESCRIPTION

  [0018]

Figure 1, Figure 2:

  [0019]

Stainless steel tubes welded into cubes frame 1 (according to the
  actual landscape water, can be any size), the framework for
  external aperture hexahedron 5mm stainless steel mesh 2 full
  package; within the framework of a welcome direction of flow
  divided into before and after the V1 and V2 two spaces, volume
  ratio of 4:1; V1 Built-in diameter 15mm suspension biological
  packing balls 3, fill, V2 built a diameter of about 20mm load
  tetroxide four silver pebbles 4, filled.

  [0020]

Specific application process of the present invention is
  described:

  [0021]

The present invention is installed in a landscape water algae to
  be controlled, according to the degree of eutrophication, water
  flow may have different installation density of water according to
  the order after the first V1 V2 through both space; means the
  direction of flow length is generally welcome 1000mm; width of the
  device is determined based on the width of the positive side,
  there may be a number of modules; height of the device below the
  depth of about 200mm.

  [0022]

for example:

  [0023]

A landscape river width 9m, depth 2m, subject to eutrophication of
  water bodies influence each year from May to October period to
  adjust the water every two weeks, otherwise serious breeding
  algae, foul smell.

The present invention is applied to the landscape water that
  produced wide 9m, height 1.8m control algae decontamination device
  (by the four modules), installed in 200mm under the river water
  about; when the water flow over, first into V1, then enter V2,
  therefore organic pollutants in water obtained in V1 was more
  fully biodegradable, water is part of the ammonia nitrification
  and denitrification, the removal of water played a role of organic
  pollutants and ammonia; then water into the V2, due to the load
  tetroxide four silver cobblestone micro-cell electric field of
  algae (a characterized by chlorophyll) most were killed.

V1, V2 result of the combined effects of the water to improve
  water quality significantly improved sensory effects.

  [0024]

The present invention is first suspended biological filler ball
  bioremediation, after silver tetroxide four silver cobblestone
  electrochemical decontamination.

  [0025]

During the first three days, chlorophyll a decreased by 40
  percent, 7 days fell by 60%, to the first 30 days, the chlorophyll
  concentration in the water body is 15 percent installations before
  water algae growth is controlled at a very low level; and , the
  first 30 days, the concentration of organic pollutants in the
  water body (COD) decreased significantly, the original 50%; the
  first 30 days, water transparency of 0.4m, significantly improved
  water landscape effect.

File: data/1D6QfsBSZHmYWbuCxKG5ya31BiTczoZiES/tstocd/CN102114408.html
CN102114408 Silver-loaded active carbon and rheological phase
  preparation process thereof

rexresearch.com

  TSTO Patents

CN102114408

  Silver-loaded active carbon and rheological phase
  preparation process thereof

Inventor(s):  FENGLI GUO, et al.

The invention relates to silver-loaded active carbon which
  comprises active carbon, wherein tetrasilver tetroxide is loaded
  in the active carbon. A rheological phase preparation process
  adopted in the invention comprises the steps of: mixing levigated
  silver nitrate and the active carbon in a mass ratio of
  1:(800-12000) by adding water to be a rheological state, mixing
  uniformly, wherein 1-5 parts of water is added in each part of
  active carbon; then drying at a temperature of 60-150 DEG C for
  10-40min, adding potassium peroxydisulfate or sodium
  peroxydisulfate, sodium hydroxide or potassium hydroxide,
  levigating and then adding distilled water for blending to be a
  rheological state, wherein the contents of the potassium
  peroxydisulfate or the sodium peroxydisulfate, the sodium
  hydroxide or the potassium hydroxide and the distilled water are
  respectively 2-3 times, 2-3 times and 1000 times of that of each
  part of tetrasilver tetroxide; and finally, reacting at a
  temperature of 80-110 DEG C for 10-30min, filtering and washing
  with pure water four times to obtain the silver-loaded active
  carbon. The process for producing the tetrasilver tetroxide loaded
  active carbon is simple and has the advantages of high synthesis
  efficiency and low energy consumption; and silver ions are
  uniformly distributed on the active carbon and fixedly adhered
  without easily shedding.

DESCRIPTION

  [0001]

Technology area:

  [0002]

The present invention relates to a silver activated carbon flow in
  disguise Preparation Process and belongs to the field of water
  treatment technology.

  [0003]

Background technique:

  [0004]

Silver as a bactericide already known in the year 2000, the
  researchers based on the relative efficacy of different metals
  antimicrobial efficacy experiments were determined, arranged as
  follows:

  [0005]

Ag> Hg> Cu> Cd> Ni> Co> Zn> Fe> Ca

  [0006]

Silver also has the role of bactericidal activity involved in
  different valence bond forms, and now researchers have generally
  agreed that by studying the price of silver and its related
  disinfection, disinfection of high priced higher than low-cost
  silver (J.AM.CHEM.SOC.2009, 131,16147-16155; Burns
  2007,33,139-148; East China University of Technology (Natural
  Science), 2008,34 (1), 86), namely Ag4O4> Ag (III)> Ag
  (II)> Ag ( I)> Ag, tetroxide four silver (Ag4O4) considered
  to be the strongest bactericidal silver, which is the first to be
  considered as a silver oxide (AgO), McMillan J A in 1960 that the
  substance is a monovalent and trivalent silver oxide.

It is due to the strong bactericidal activity and non-toxic, so it
  is believed to be used in many fields.

  [0007]

Activated carbon fiber (ACF) not only contains a large number of
  pores, large specific surface area, and its surface also contains
  a lot of organic groups.

Thus, activated carbon fiber not only has a good adsorption of
  organic matter in the water ordinary performance activated carbon
  adsorption in use enrichment harmful substances and
  micro-organisms in the water, but a single activated carbon is
  easy to bacterial growth and reproduction, resulting in the
  increase in the number of bacteria in water filtration, and
  generates mutagenic substances nitrite, causing water quality
  deterioration exports.

Luo Yongyi (Environmental Chemistry, 1995,14 (1), 75-79)
  application of activated carbon adsorption of silver nitrate.

  Patent CN 101058449 A application hydrothermal method silver
  nitrate adsorbed on the activated carbon, activated carbon oxide
  obtained antibacterial tetroxide four silver, but above synthetic
  method water consumption, serious waste and the resulting product
  to the uneven distribution of activated carbon.

  [0008]

Rheological Phase Method (Rheological Phase Reaction) is a new
  soft chemistry method, is a new chemical synthesis method ??? et
  al proposed and defined the rheology and the combination of
  synthetic chemistry.

It refers to the reaction system, chemical reaction stream
  disguised participation.

For example, the reaction was mixed by appropriate means, adding
  the right amount of water or other solvents to prepare a solid
  particles and liquid substances uniformly distributed,
  non-hierarchical system of viscous to solid-liquid mixing -
  disguised system flow and then reacted under appropriate
  conditions to give the desired product.

Rheological phase reaction method is an efficient, energy-saving
  green synthetic methods, the economy.

Flow phase method and sol - gel method is that the main
  difference: the former reaction was completely dissolved in a
  non-solid-liquid two-phase coexistence state, while the latter's
  reaction was first dissolved to form a solution before a mixed
  reaction.

Phase method is to stream a variety of solid-phase reactants
  preliminary mixing, adding an appropriate amount of solvent to
  form a solid mixture sufficient contact with the solvent is not
  hierarchical, uniform flow system, the system was placed under
  appropriate reaction conditions to give precursors.

This method enables the reaction was mixed uniformly, sintering
  time is shortened, and do not consume a large amount of solvent.

  [0009]

SUMMARY:

  [0010]

The purpose of the present invention is to provide a silver
  activated carbon can be used as a disguised Preparation Process
  and flow filler made of water may be applied to a variety of
  places on the drinking water disinfection.

  [0011]

The present invention solves the technical problem of the
  technology used in the program are: a silver activated carbon,
  silver activated carbon having the activated carbon, the activated
  carbon has tetroxide four silver contained therein.

  [0012]

Also, the present invention also provides a stream of the silver
  activated carbon in disguise prepared process, as follows: The
  milled silver nitrate and activated carbon mass ratio of
  1:800-12000, and add water to flow metamorphosis, mixture evenly
  wherein each active carbon material, 1-5 parts water, then dried
  at 60-150 ? state 10-40min, then add potassium persulfate or
  sodium persulfate, sodium hydroxide or potassium hydroxide and
  distilled water was added finely ground into a stream
  metamorphosis, the potassium persulfate or sodium persulfate,
  sodium or potassium hydroxide, distilled water and the contents
  were added 2-3 times per tetroxide four silver, 2-3 times, 1000
  times, and finally 80- state reaction at 110 ? for 10-30 minutes,
  filtered, and rinsed with pure water can be two to four times.

  [0013]

The four four silver oxide, activated carbon, sodium persulfate or
  potassium persulfate, sodium or potassium hydroxide specific mass
  ratio: the ratio of the activated carbon is added per 0.8-1.2 kg,
  silver nitrate 1 g, sodium persulfate or potassium persulfate 2- 3
  g, sodium or potassium hydroxide 2-3 g.

  [0014]

Production of the present invention attached to the activated
  carbon tetroxide four silver simple technology, high synthesis
  efficiency, low energy consumption, uniform distribution of silver
  ions on activated carbon, attached to a fixed, not falling.

  Compared with the prior art, the present invention has the
  following advantages and has the following advantageous effects:

  [0015]

(1) in the flow system in disguise, solid particles uniformly
  distributed in the fluid, in close contact with the surface can be
  effectively used, the reaction can be carried out more fully and
  high product recovery, synthetic high.

  [0016]

(2) the volume of the product and the reaction solution is very
  high ratio, avoid a lot of waste generation, environmentally
  friendly, is a highly efficient, energy-saving green production
  technology, economy;

  [0017]

(3) fluid exchange good heat stability, to avoid overheating, and
  the temperature is easy to control, you can get consistent micro
  and nano particles tetroxide four silver material is uniformly
  distributed in the surface of activated carbon.

  [0018]

DETAILED DESCRIPTION:

  [0019]

A silver activated carbon, silver activated carbon having the
  activated carbon, there tetroxide four silver contained in the
  activated carbon.

  [0020]

Preparation Process flow disguise the silver activated carbon
  used, as follows: The milled silver nitrate and activated carbon
  mass ratio of 1:800-12000, and add water to flow metamorphosis,
  blending evenly, wherein each active carbon material with water 1
  5 parts, and then dried at 60-150 ? 10-40min state, then add
  potassium persulfate or sodium persulfate, sodium hydroxide or
  potassium hydroxide and distilled water was added finely ground
  into a stream of metamorphosis, the persulfate or sodium
  persulfate, sodium or potassium hydroxide, distilled water was
  added to each of four content of four silver oxide 2-3 times, 2-3
  times, 1,000 times, the final state of the reaction at 80-110 ?
  10-30 minutes, filtered and washed with pure water can be two to
  four times.

  [0021]

The four four silver oxide, activated carbon, potassium persulfate
  or sodium persulfate, sodium hydroxide or potassium hydroxide, the
  optimum mass ratio: the ratio of the activated carbon is added per
  0.8-1.2kg silver nitrate 1g, sodium persulfate or potassium
  persulfate 2-3g, sodium hydroxide or potassium hydroxide 2-3g.

  [0022]

In order to better illustrate the present invention, the following
  cases and the experimental results with the implementation of the
  present invention will be described in detail.

  [0023]

Example One:

  [0024]

Weigh silver nitrate 1g, grinding uniform, mixed with 1.2kg
  activated carbon, water 2000mL metamorphosis into a stream, mixing
  evenly, 60 ? vacuum drying 40min, then potassium persulfate and
  potassium hydroxide is added each 3g ground, adding 500mL of
  distilled water , tune into the stream metamorphosis, 80 ?
  evacuated for 30 minutes, filtered and washed with pure water four
  times.

Determination of activated carbon tetroxide four silver and
  uniformity of content at different points in use EDS (EDS) method,
  the results shown in Table 1.

  [0025]

Table 1.

  Activated carbon tetroxide four silver percentage share of quality

  [0027]

Example Two:

  [0028]

Weigh silver nitrate 1g, grinding uniform, mixed with 1.2kg
  activated carbon, water 2000mL metamorphosis into a stream, mixing
  evenly, 60 ? vacuum drying 40min, then potassium persulfate and
  potassium hydroxide is added each 3g ground, added 1000mL of
  distilled water , tune into the stream metamorphosis, 80 ?
  evacuated for 30 minutes, filtered and washed with pure water four
  times.

To illustrate the strength tetroxide four silver adsorption on
  activated carbon, synthetic tetroxide four silver containing
  activated carbon put in running water rinse 12 hours, drying, the
  activated carbon was measured at four different points on the use
  of EDS (EDS) Act four silver oxide content and uniformity of
  results in Table 2.

  [0029]

Table 2.

  After a large number of activated charcoal in water tetroxide four
  silver percentage share of quality

  [0031]

Example Three:

  [0032]

Weigh silver nitrate 1g, grinding uniform, mixed with 0.8kg
  activated carbon, water 1000mL metamorphosis into a stream, mixing
  uniformity, 150 ? vacuum drying 10min, then potassium persulfate
  and potassium hydroxide is added each 2g ground, added 1000mL of
  distilled water , tune into the stream metamorphosis, 110 ? vacuum
  for 10 minutes, filtered and washed with pure water four times.

To illustrate the strength tetroxide four silver adsorption on
  activated carbon, synthetic tetroxide four silver containing
  activated carbon placed in the ultrasonic cleaning apparatus in
  53KHz, one hour ultrasonic washing, drying and the use of EDS
  (EDS) method at various points Determination of activated carbon
  on tetroxide four silver content and uniformity of results in
  Table 3.

  [0033]

Table 3.

  After sonication activated carbon tetroxide four silver percentage
  share of quality

  [0035]

Production of the present invention attached to the activated
  carbon tetroxide four silver simple technology, high synthesis
  efficiency, low energy consumption, uniform distribution of silver
  ions on activated carbon, attached to a fixed, not falling.

File: data/1D6QfsBSZHmYWbuCxKG5ya31BiTczoZiES/tstocd/CN102173477.html
CN102173477 Preparation technique of novel silver-carried
  activated carbon by hydrothermal method

rexresearch.com

  TSTO Patents

CN102173477

  Preparation technique of novel silver-carried activated
  carbon by hydrothermal method

Inventor(s):  FENGLI GUO, et al.

The invention relates to a preparation technique of novel
  silver-carried activated carbon by a hydrothermal method,
  belonging to the technical field of water treatment. The technique
  comprises the following steps: evenly mixing tetrasilver tetroxide
  and activated carbon in a mass ratio 1:(800-1200) by adding water,
  wherein 1-5 parts of water is added to every part of activated
  carbon; drying at 60-150 DEG C for 10-40 minutes, and adding
  potassium persulfate or sodium persulfate, sodium hydroxide or
  potassium hydroxide, and distilled water, wherein the addition
  amounts of the potassium persulfate or sodium persulfate, and the
  sodium hydroxide or potassium hydroxide are respectively 1-3 times
  of every part of tetrasilver tetroxide, and the addition amount of
  the distilled water is 1-5 times of every part of activated
  carbon; and finally, stirring to react at 50-80 DEG C for 1-2
  hours, filtering, and flushing with pure water more than twice.
  The technique for producing trivalent-silver-attached activated
  carbon is simple, and has the advantages of high synthesis
  efficiency and low energy consumption; and silver ions can be
  uniformly distributed and firmly attached onto the activated
  carbon, and can not easily fall off. The silver-carried activated
  carbon has obvious actions on multiple microbes, and is safe for
  both environment and human.

DESCRIPTION

  [0001]

Technology area:

  [0002]

The present invention relates to a novel silver activated carbon
  Hydrothermal processes belonging to the technical field of water
  treatment.

  [0003]

Background technique:

  [0004]

Activated carbon fiber (ACF) not only contains a large number of
  pores, large specific surface area, and its surface also contains
  a lot of organic groups.

Thus, activated carbon fiber not only has a good adsorption of
  organic matter in the water ordinary performance activated carbon
  adsorption in use enrichment harmful substances and
  micro-organisms in the water, but a single activated carbon is
  easy to bacterial growth and reproduction, resulting in the
  increase in the number of bacteria in water filtration, and
  generates mutagenic substances nitrite, causing water quality
  deterioration exports.

Silver as a bactericide already known in the year 2000, according
  to the researchers to test the relative efficacy of different
  metals sterilization efficacy were measured, arranged as follows:

  [0005]

Ag> Hg> Cu> Cd> Ni> Co> Zn> Fe> Ca

  [0006]

Therefore, many researchers silver activated carbon adsorption
  play a bactericidal effect, Luo Yongyi (Environmental Chemistry,
  1995,14 (1), 75-79) application of activated carbon adsorption of
  silver nitrate.

Silver activated carbon in metallic silver in the water constantly
  release small amounts of silver ions.

This silver ions can lead to bacterial poisoning, intestinal
  pathogenic microorganisms typhoid, paratyphoid and dysentery
  pathogens exhibit its particularly effective action, this efficacy
  may prevent contamination of activated carbon.

Silver activated carbon is used as drinking water purification
  sterilization, disinfection, prevention of activated carbon
  Nymphoides dye, etc. It is an excellent water purification
  materials.

  [0007]

Silver element belonging to the transition state of the Cu cluster
  elements to form an ion with a variety of price and health forms.

  Silver also has the role of bactericidal activity involved in
  different valence bond forms, and now researchers have generally
  agreed that by studying the price of silver and its related
  disinfection, disinfection of high priced higher than low-cost
  silver (J.AM.CHEM.SOC.2009, 131,16147-16155; Burns
  2007,33,139-148; East China University of Technology (Natural
  Science), 2008,34 (1), 86), silver oxide in the performance of
  trivalent silver ions, silver Highest price element of
  manifestation, it is due to the strong bactericidal activity and
  non-toxic, so it is believed to be used in many fields.

U.S. Patents 5,223,149 and domestic patents were announced CN
  101844066 A synthesis of two different methods trivalent silver
  ions compound process, trivalent silver ions resulting
  water-soluble compound is good, light stability, and stability
  bactericidal properties.

But the lack of will to unite and characteristics of the activated
  carbon adsorption.

  [0008]

SUMMARY:

  [0009]

The purpose of the present invention is to provide a novel silver
  activated carbon can be used as a Hydrothermal Process filler made
  of water purifier can be applied to a variety of places on the
  drinking water disinfection.

  [0010]

The present invention solves the technical problem of the
  technology used in the program are: a new kind of silver activated
  carbon Hydrothermal process, as follows: The tetroxide four silver
  and activated carbon mass ratio of 1:800-12000 water mixture
  evenly, which 1-5 parts of water per activated carbon, and then
  dried at 60-150 ? state 10-40min, then add potassium persulfate or
  sodium persulfate, sodium or potassium hydroxide, and distilled
  water, potassium persulfate or sodium persulfate which , sodium
  hydroxide or potassium hydroxide are added to the content of each
  of the four four silver oxide 1-3 times its volume of distilled
  water was added to each of activated carbon with water 1-5 times,
  and finally the reaction was stirred at 50-80 ? 1 2 hours,
  filtered, and washed with pure water twice or more.

  [0011]

The four four silver oxide, activated carbon, sodium persulfate or
  potassium persulfate, sodium or potassium hydroxide specific mass
  ratio: activated carbon per 0.8-12kg four plus four silver oxide
  1g, sodium persulfate or potassium persulfate 1-3g , sodium or
  potassium hydroxide 1-3g.

  [0012]

The silver contained in the activated carbon is a trivalent
  silver, molecular forms of silver oxide.

  [0013]

Production of the present invention attached to the trivalent
  silver activated carbon process is simple, high synthesis
  efficiency, low energy consumption, uniform distribution of silver
  ions on activated carbon, attached to a fixed, not falling.

Its remarkable variety of microorganisms, the environment and
  human security.

  [0014]

DETAILED DESCRIPTION:

  [0015]

A new silver activated carbon prepared by hydrothermal processes,
  as follows: The tetroxide four silver and activated carbon mixture
  evenly 1:800-12000 mass ratio of water, which 1-5 parts per
  activated carbon with water, and then in the 60- dried state at
  150 ? 10-40min, then add potassium persulfate or sodium
  persulfate, sodium or potassium hydroxide, and distilled water,
  potassium persulfate or sodium persulfate thereof, sodium
  hydroxide or potassium hydroxide are added to the content Each
  tetroxide four silver 1-3 times, the amount of which distilled
  water was added to each of activated carbon with water 1-5 times,
  and finally the reaction was stirred at 50-80 ? for 1-2 hours,
  filtered, and rinsed with pure water twice or more can.

  [0016]

The four four silver oxide, activated carbon, sodium persulfate or
  potassium persulfate, sodium or potassium hydroxide specific mass
  ratio: activated carbon per 0.8-12kg four plus four silver oxide
  1g, sodium persulfate or potassium persulfate 1-3g , sodium or
  potassium hydroxide 1-3g.

  [0017]

The silver contained in the activated carbon is a trivalent
  silver, molecular forms of silver oxide.

  [0018]

In order to better illustrate the present invention, the following
  cases and the experimental results with the implementation of the
  present invention will be described in detail.

  [0019]

Example One:

  [0020]

Weigh tetroxide four silver 1g, grinding uniform, mixed with 1.2kg
  activated carbon, water 1000mL, mixed evenly, 60 ? drying 40min,
  was added to 10L of distilled water and then potassium persulfate,
  and potassium hydroxide was added while stirring the 3g, 80 ?
  pumping The reaction was stirred for 60 minutes, filtered, and
  washed four times with pure water.

  Determination of activated carbon tetroxide four silver and
  uniformity of content at different points in use EDS (EDS) method,
  the results shown in Table 1.

  [0021]

Table 1.

  Activated carbon silver oxide mass percentage share

  [0023]

Example Two:

  [0024]

Weigh tetroxide four silver 1g, 12kg charcoal mixed, add water
  10L, mixed evenly, 110 ? drying 40min, added 50L of distilled
  water and then potassium persulfate, and potassium hydroxide was
  added while stirring the 3g, 80 ? pumping reaction was stirred 60
  minutes , filtered, and washed four times with pure water.

To illustrate the strength of adsorption of silver oxide on
  activated carbon, synthetic silver oxide containing activated
  carbon put in running water rinse 12 hours, drying, on charcoal
  silver content measured at different points in the use of EDS
  (EDS) Act and uniformity of results in Table 2.

  [0025]

Table 2.

  After a large number of activated charcoal in water silver
  oxide mass percentage share

  [0027]

Example Three:

  [0028]

Weigh tetroxide four silver 2g, mixed with 1.6kg activated carbon,
  water was added 1.6L, mixed uniformly, 150 ? drying 10min,
  stirring was added a solution of potassium persulfate state and 4g
  of potassium hydroxide respective 16L of distilled water, the
  reaction 80 ? 20 ??, filtered, and washed four times with pure
  water.

To illustrate the strength of adsorption of silver oxide on
  activated carbon, synthetic silver oxide containing activated
  carbon placed in the ultrasonic cleaning apparatus in 53KHz, one
  hour ultrasonic washing, drying, use at different points on the
  EDS (EDX) Act Determination of activated carbon tetroxide four
  silver content and the uniformity of the results shown in Table 3.

  [0029]

Table 3.

  After sonication activated carbon silver oxide mass percentage
  share
