Repository: ZnCl2/...

this is an archived backup of the zeronet proxy which was running on wwwww.wtf
our proxy server has been shutdown and a snapshot is provided for you to build
your own zernoet proxy

the files are collected from the zeronet network

license: https://creativecommons.org/publicdomain/mark/1.0/
some of contents of zites might be copyrighted so please follow their licenses

File: data/1D6QfsBSZHmYWbuCxKG5ya31BiTczoZiES/wangcuox/wang.htm (part 1 of 2)
Evelyn WANG, et al. -- Super-Hydrophobic Copper Oxide

rexresearch.com

Evelyn WANG, et al.

Super-Hydrophobic Copper Oxide

Nanoparticle Copper Oxide is
  super-hydrophobic, with greatly increased heat transfer
  properties = ++ efficient steam power.

http://www.sciencedaily.com/releases/2013/10/131002103310.htm

Discovery of Charged Droplets Could
  Lead to More Efficient Power Plants

Images such as this, showing droplets being shed from a
  superhydrophobic surface (light band at center), revealed the
  charging of the droplets. (Credit: Nenad Miljkovic and Daniel
  Preston)

Oct. 2, 2013 — In a completely unexpected finding, MIT researchers
  have discovered that tiny water droplets that form on a
  superhydrophobic surface, and then "jump" away from that surface,
  carry an electric charge. The finding could lead to more efficient
  power plants and a new way of drawing power from the atmosphere,
  they say.

The finding is reported in a paper in the journal Nature
  Communications written by MIT postdoc Nenad Miljkovic, mechanical
  engineering professor Evelyn Wang, and two others.

Miljkovic says this was an extension of previous work by the MIT
  team. That work showed that under certain conditions, rather than
  simply sliding down and separating from a surface due to gravity,
  droplets can actually leap away from it. This occurs when droplets
  of water condense onto a metal surface with a specific kind of
  superhydrophobic coating and at least two of the droplets
  coalesce: They can then spontaneously jump from the surface, as a
  result of a release of excess surface energy.

In the new work, "We found that when these droplets jump, through
  analysis of high-speed video, we saw that they repel one another
  midflight," Miljkovic says. "Previous studies have shown no such
  effect. When we first saw that, we were intrigued."

In order to understand the reason for the repulsion between
  jumping droplets after they leave the surface, the researchers
  performed a series of experiments using a charged electrode. Sure
  enough, when the electrode had a positive charge, droplets were
  repelled by it as well as by each other; when it had a negative
  charge, the droplets were drawn toward it. This established that
  the effect was caused by a net positive electrical charge forming
  on the droplets as they jumped away from the surface.

The charging process takes place because as droplets form on a
  surface, Miljkovic says, they naturally form an electric double
  layer -- a layer of paired positive and negative charges -- on
  their surfaces. When neighboring drops coalesce, which leads to
  their jumping from the surface, that process happens "so fast that
  the charge separates," he says. "It leaves a bit of charge on the
  droplet, and the rest on the surface."

The initial finding that droplets could jump from a condenser
  surface -- a component at the heart of most of the world's
  electricity-generating power plants -- provided a mechanism for
  enhancing the efficiency of heat transfer on those condensers, and
  thus improving power plants' overall efficiency. The new finding
  now provides a way of enhancing that efficiency even more: By
  applying the appropriate charge to a nearby metal plate, jumping
  droplets can be pulled away from the surface, reducing the
  likelihood of their being pushed back onto the condenser either by
  gravity or by the drag created by the flow of the surrounding
  vapor toward the surface, Miljkovic says.

"Now we can use an external electric field to mitigate" any
  tendency of the droplets to return to the condenser, "and enhance
  the heat transfer," he says.

But the finding also suggests another possible new application,
  Miljkovic says: By placing two parallel metal plates out in the
  open, with "one surface that has droplets jumping, and another
  that collects them … you could generate some power" just from
  condensation from the ambient air. All that would be needed is a
  way of keeping the condenser surface cool, such as water from a
  nearby lake or river. "You just need a cold surface in a moist
  environment," he says. "We're working on demonstrating this
  concept."

The research team also included graduate student Daniel Preston
  and Ryan Enright, who was a postdoc at MIT and the University of
  Limerick and is now at Bell Labs Ireland, part of Alcatel-Lucent.
  The work received funding from the U.S. Department of Energy
  through the MIT Solid-State Solar-Thermal Energy Conversion
  Center, the Office of Naval Research and the National Science
  Foundation.

Journal Reference:

Nenad Miljkovic, Daniel J. Preston, Ryan Enright, Evelyn N. Wang.
  Electrostatic charging of jumping droplets. Nature Communications,
  2013; 4 DOI: 10.1038/ncomms3517

http://www.nature.com/ncomms/2013/130927/ncomms3517/full/ncomms3517.html

  Nature Communications 4: 2517

  doi:10.1038/ncomms3517

  27 September 2013

Electrostatic charging of jumping
  droplets

Nenad Miljkovic  

  Daniel J. Preston  

  Ryan Enright  

  Evelyn N. Wang  

Abstract

With the broad interest in and development of superhydrophobic
  surfaces for self-cleaning, condensation heat transfer enhancement
  and anti-icing applications, more detailed insights on droplet
  interactions on these surfaces have emerged. Specifically, when
  two droplets coalesce, they can spontaneously jump away from a
  superhydrophobic surface due to the release of excess surface
  energy. Here we show that jumping droplets gain a net positive
  charge that causes them to repel each other mid-flight. We used
  electric fields to quantify the charge on the droplets and
  identified the mechanism for the charge accumulation, which is
  associated with the formation of the electric double layer at the
  droplet–surface interface. The observation of droplet charge
  accumulation provides insight into jumping droplet physics as well
  as processes involving charged liquid droplets. Furthermore, this
  work is a starting point for more advanced approaches for
  enhancing jumping droplet surface performance by using external
  electric fields to control droplet jumping.

Fig 1 

  (a) Field emission scanning electron micrograph of a
  10-min-oxidized CuO surface.

  Fig 2

  (a) Schematic showing experimental setup.

  Fig 4

  High-resolution field emission scanning electron micrographs of
  the tested surface 

  Fig 5

  Experimental individual droplet charge (q) as a function of
  departing droplet radius (R) 

US2013244001

  WO2013130955

Superhydrophobic Nanostructures  

Inventor(s):  WANG EVELYN [US]; ENRIGHT RYAN
  [US]; NAM YOUNG SUK [US]; MILJKOVIC NENAD  

  Applicant(s):  MASSACHUSETTS INST TECHNOLOGY

Abstract  

Condensation can he an important process in both emerging and
  traditional power generation and water desalination technologies.
  Superhydrophobic nanostructures can promise enhanced condensation
  heat transfer by reducing the characteristic size of departing
  droplets via a surface-tension-driven mechanism. A
  superhydrophobic surface can include nanostructures of a metal
  oxide having further surface modification.

TECHNICAL FIELD

[0003] The present invention relates to superhydrophobic surfaces.

BACKGROUND

[0004] Superhydrophobic surfaces, with static contact angles
  greater than 150[deg.], droplet hystereses less than 10[deg.], and
  roll-off tilt angles typically less than 2[deg.], resist wetting
  and exhibit self-cleaning properties. Such properties are
  desirable for coatings on buildings, solar cells, and textiles, as
  well as drag reduction and increased heat transfer via drop-wise
  condensation. In nature, a wide array of wetland and aquatic plant
  leaves exhibit self-cleaning properties and resist wetting upon
  the impact of rainfall. Due to the abundance of water, these
  wetland plants do not rely on the intake of moisture through their
  leaves to hydrate. In fact, their superhydrophobic properties are
  a necessity for survival. Shedding water from the surface
  dramatically increases the uptake of CO2 for photosynthesis, and
  these self-cleaning abilities reduce the formation of bacteria and
  fungi that would otherwise thrive in such hot moist climates.
  Significant efforts have focused on mimicking the naturally
  occurring structures of the lotus leaf, which demonstrates
  superhydrophobic self-cleaning properties. However, existing
  fabrication methods have limited the ability to accurately mimic
  both the surface structures and resulting water-repellent behavior
  of the lotus under droplet impact.

SUMMARY

[0005] In general, a superhydrophobic surface can include
  nanostructures of a metal oxide having further surface
  modification. Superhydrophobic nanostructures can provide enhanced
  condensation heat transfer by reducing the characteristic size of
  departing droplets via a surface-tension-driven mechanism.

[0006] In one aspect, a superhydrophobic surface can include a
  substrate including a metal and including a plurality of
  nanostructures on a surface of the substrate including a metal
  oxide of the metal, and a surface modifying layer on at least a
  portion of the nanostructures.

[0007] In another aspect, a method of making a superhydrophobic
  surface can include forming a plurality of nanostructures of a
  metal oxide on a substrate of a metal from which the metal oxide
  is derived, and depositing a surface modifying layer on at least a
  portion of the nanostructures.

[0008] In certain circumstances, metal oxide can be a copper
  oxide.

[0009] In certain other embodiments, the surface modifying layer
  can include a self-assembled monolayer. The self-assembled
  monolayer can be on a metal coating on the nanostructures. The
  surface modifying layer includes a thiol on a surface of the
  nanostructures. The thiol can be an alkyl thiol, for example, a
  fluorinated alkyl thiol. The metal coating can be deposited on the
  nanostructures.

[0010] In certain other embodiments, the surface modifying layer
  can include a silane on a surface of the nanostructures. For
  example, the silane can be an alkyl silane, such as a fluorinated
  alkyl silane. The silane can be deposited on the nanostructures.

[0011] In certain other embodiments, the surface modifying layer
  can include a fluorinated polymer. The fluorinated polymer can be
  deposited on the nanostructures.

[0012] Other features, objects, and advantages will be apparent
  from the description and drawings, and from the claims.

BRIEF DESCRIPTION OF THE DRAWINGS

[0013] FIGS. 1A-1B represent SEM images and XRD pattern
  (FIG. 1C) of copper oxide nanostructures, after 1 min (FIG. 1A)
  and 5 min (FIG. 1B-1C) of oxidation. FIG. 1D represents an SEM
  image of a cross-section of the nanostructured copper surface
  after a 10 minute oxidation step at separate FIB milled spot.

[0014] FIG. 2 represents an image of Cassie behavior of a
  macroscopic water droplet placed onto the
  Au/thiol-functionalized CuO surface.

[0015] FIG. 3 represents a schematic depiction of the
  experimental optical microscopy set-up for analyzing global
  condensation behavior.

[0016] FIG. 4A represents an ESEM image capturing the
  droplet growth process on the Au/thiol functionalized CuO
  surface. FIG. 4B represents a graph showing the droplet apparent
  contact angle as a function of the droplet size extracted from
  the ESEM data on the Au/thiol functionalized CuO surface.

[0017] FIG. 5A represents a graph showing the droplet
  apparent contact angle as a function of the droplet diameter on
  the Au/thiol and silane functionalized CuO surfaces. FIG. 5B
  represents a schematic depiction showing the predicted evolution
  of the droplet shape.

[0018] FIGS. 6A-6D represent ESEM images showing the
  emergent droplet morphology on the functionalized CuO surfaces
  in the coalescence-dominated growth stage. FIG. 6E represents
  time-lapse images of condensation on the silane-coated CuO
  surface during ESEM imaging.

[0019] FIGS. 7A-7C represent the nucleation site spatial
  distribution. FIG. 7A represents a coordinate map graph showing
  the position of the nucleation sites and their nearest neighbor
  captured. FIG. 7B represents a graph showing the cumulative
  probability distribution of the nucleated droplet nearest
  neighbors compared to the predictions for a random distribution.
  FIG. 7C represents an OM image capturing the distribution of
  droplet nucleation sites on the Au/thiol functionalized CuO
  surface.

[0020] FIGS. 8A-8B represent droplet jumping to pinning
  transition. FIG. 8A represents a schematic depiction showing the
  excess liquid/vapor surface energy. FIG. 8B represents a graph
  showing the excess surface energy compared to the work of
  adhesion, as a function of the scaled droplet separation
  distance.

[0021] FIGS. 9A-9B represent the individual droplet heat
  transfer model. FIG. 9A represents a schematic depiction of the
  droplet on the condensing surface growing in the
  partially-wetting morphology. FIG. 9B represents the droplet
  thermal resistance diagram.

[0022] FIGS. 10A-10B represent a series of graphs showing a
  model prediction of individual drop growth rates averaged for 12
  individual droplets. FIG. 10A represents a graph showing the
  experimentally measured droplet diameters as a function of time.
  FIG. 10A inset represents a graph showing the model predictions
  and a fitted R [alpha] t<1/3 >scaling. FIG. 10B represents
  a graph showing the key thermal resistances normalized to the
  total thermal resistance corresponding to FIG. 10A as a function
  of droplet radius.

[0023] FIG. 11 represents a graph showing a droplet number
  density as a function of droplet diameter for steady-state
  condensation.

[0024] FIG. 12 represents a graph showing a heat flux ratio
  as a function of droplet coalescence length in comparison to a
  smooth hydrophobic surface.

[0025] FIGS. 13A-13D represent a series of graphs showing
  the overall heat transfer behavior. FIG. 13A represents a graph
  showing the predicted overall heat flux as a function of scaled
  droplet coalescence length compared to a smooth hydrophobic
  surface. FIG. 13A inset represents a graph showing the predicted
  heat transfer behavior for three different rp values. FIGS.
  13B-13C represent a series of graphs showing the predicted
  overall heat flux ratio as a function of droplet coalescence
  length with two different [delta]CuO values. FIG. 13D represents
  a graph showing the values of qCuO/qF and ¦qCuO/qF¦max for two
  different [delta]CuO values.

DETAILED DESCRIPTION

[0026] Condensation is an important process in both emerging and
  traditional power generation and water desalination technologies.
  Superhydrophobic nanostructures promise enhanced condensation heat
  transfer by reducing the characteristic size of departing droplets
  via a surface-tension-driven mechanism. See, for example, Boreyko.
  J. B. and C.-H. Chen, Self-Propelled Dropwise Condensate on
  Superhydrophobic Surfaces. Physical Review Letters, 2009. 103(18):
  p. 184501, which is incorporated by reference in its entirety. In
  this work, a scalable synthesis technique was investigated to
  produce oxide nanostructures on copper surfaces capable of
  sustaining superhydrophobic condensation and characterized the
  growth and departure behavior of condensed droplets.
  Nanostructured copper oxide (CuO) films were formed via chemical
  oxidation in an alkaline solution. A dense array of sharp CuO
  nanostructures with characteristic heights and widths of 1 [mu]m
  and 300 nm, respectively, were formed. A gold film was deposited
  on the surface and functionalized with a self-assembled monolayer
  to make the surfaces hydrophobic. Condensation on these surfaces
  was then characterized using optical microscopy (OM) and
  environmental scanning electron microscopy (ESEM) to quantify the
  distribution of nucleation sites and elucidate the growth behavior
  of individual droplets with a characteristic size of ~1 to 10
  [mu]m at low supersaturations. CuO surfaces can offer superior
  condensation behavior in terms of emergent droplet morphology and
  coalescence dynamics and a significant enhancement in heat
  transfer performance when compared to state-of-the-art condensing
  surfaces. Furthermore, the chemical-oxidation-based CuO
  fabrication process provides a simple and readily scalable method
  to create superhydrophobic condensation surfaces that can sustain
  droplet jumping behavior. Comparison of the observed behavior to a
  recently developed model for condensation on superhydrophobic
  surfaces (see, Miljkovic, N., R. Enright, and P. N. Wang, Growth
  Dynamics During Dropwise Condensation on Nanostructured
  Superhydrophohic Surfaces, in Proceedings of the 3rd
  Micro/Nanoscale Heat & Mass Transfer International Conference.
  2012, ASME: Atlanta, Ga. and Miljkovic, N., R. Enright, and E. N.
  Wang, Dropwise condensation droplet growth dynamics on
  superhydrophobic surfaces. unpublished 2011, each of which is
  incorporated by reference in its entirety) suggests a restricted
  regime of heat transfer enhancement compared to a corresponding
  smooth hydrophobic surface due to the large apparent contact
  angles demonstrated by the CuO surface.

[0027] Efficient condensation is required for a range of
  industrial processes. In particular the efficiency of steam power
  cycles, thermal-based desalination, and phase-change-based thermal
  management solutions for electronics cooling are functionally
  dependent on the condensation behavior of water on heat transfer
  surfaces. In the 1930's, Schmidt and co-workers identified
  dropwise condensation (DWC) as a superior mode of heat transfer in
  comparison to filmwise condensation (FWC) (see Schmidt, E.,
  Schurig, W. and Sellschopp, W. Tech. Mech. Thermodynamik, 1, 53-63
  (1930), which is incorporated by reference in its entirety).
  Subsequent investigations found that DWC heat transfer rates could
  be up to an order of magnitude larger than those associated with
  FWC. See, for example, Rose, J. W. Proc Instn Mech Engrs, Vol 216,
  Part A: J Power and Energy (2002), which is incorporated by
  reference in its entirety. To achieve efficient DWC, condensate
  droplets must be rapidly removed from the surface because the
  increasing droplet size acts as a thermal barrier. DWC is
  associated with the periodic departure of large,
  thermally-insulating droplets from the surface, typically under
  the influence of gravity, that allows for the re-growth of smaller
  droplets with reduced thermal resistance on the exposed areas.
  Rose and co-workers (id.) have argued that the self-similar
  distribution of drop sizes is a significant factor governing the
  overall rate of heat transfer. Under the influence of gravity, the
  requirement for droplet departure, to first order, is given by
  Bo=[rho]gd<2>/[gamma]>=1 where [rho] is the condensate
  density, g is the local acceleration due to gravity, d is the
  droplet diameter, and [gamma] is the condensate surface tension.
  For water, this leads to a distribution of droplets ranging in
  size from the critical nucleus (~1 nm) up to the capillary length
  (~1 mm). However, recent investigations by Boreyko & Chen
  (PRL, 2009) have demonstrated that the upper drop size can be
  restricted to less than 100 [mu]m (Bo<10<-3>) via a
  surface-tension-driven departure mechanism that occurs on
  nanostructured superhydrophobic surfaces. When small droplets
  (e.g. ~10-100 [mu]m) merge on suitably designed superhydrophobic
  surfaces, they can undergo coalescence-induced droplet ejection or
  "jumping" independent of gravity due to the release of excess
  surface energy. The nanostructured surface beneath the coalescing
  droplets reduces the droplet adhesion to the substrate by
  minimizing the solid fraction and breaks the symmetry of the
  coalesced droplet. As a result, the droplet accelerates and
  departs perpendicular to the surface. Such droplet jumping offers
  an avenue to further enhance condensation heat transfer over
  conventional dropwise condensation by increasing the time-averaged
  density of small droplets, which transfer heat more efficiently
  from the vapor to the substrate. Accordingly, these surfaces are
  attractive for applications such as atmospheric water harvesting
  and dehumidification where the heat fluxes are relatively low and
  droplets can be maintained in a highly mobile state.

[0028] In particular, a superhydrophobic surface can be formed
  from on a metal substrate by forming a plurality of nanostructures
  of a metal oxide on the substrate. The metal oxide can form a
  layer on a surface of the substrate. The layer can have a
  thickness sufficient to permit acceptable heat transfer through
  the layer. The layer can be thin. For example, the metal oxide
  layer can be less than 10 micrometers, less than 5 micrometers,
  less than 2 micrometers, less than 1 micrometer, less than 0.5
  micrometers, or less than 0.1 micrometers in thickness.

[0029] The layer of metal oxide can be grown on the surface in a
  manner that produces a variety of surface features, some portion
  of which are nanostructures. The layer of metal oxide can be grown
  by chemical or electrochemical oxidation of a metal substrate. For
  example, a copper substrate can be treated to form a layer of
  nanostructured copper oxide on the surface. Alternatively, an
  aluminum substrate can be treated to form a layer of
  nanostructured aluminum oxide on the surface.

[0030] The nanostructure can have dimensions of approximately 3
  [mu]m or smaller, 2 [mu]m or smaller. 1 [mu]m or smaller, or 500
  nm or smaller. In certain dimensions, the nanostructure can in
  some cases extend to greater dimensions; for example, a
  line-shaped feature might be several cm or several mm in length,
  or less, e.g., several nm in width up to several urn in length.
  Despite the length extending beyond the nanoscale, this feature
  would nonetheless be considered a nanostructure, because of the nm
  dimension of the width or depth.

[0031] Once the nanostructures have been formed, the surface can
  be coated with one or more coating layers. The coating layer can
  be selected to impart desired properties on the surface, such as,
  for example, mechanical robustness or increased hydrophobicity, or
  both. For example, the superhydrophobic surface can include a
  surface modifying layer on at least a portion of the
  nanostructures. The surface modifying layer can be a single layer
  or a multilayer. For example, an initial coating layer, e.g., a
  metallic layer can be deposited by (for example) electroless
  plating, chemical vapor deposition or atomic layer deposition. The
  initial coating layer can be a polymer or a metal. The surface
  modifying layer can be a hydrophobic material, such as a polymer
  or self-assembled monolayer, directly on the nanostructure or on
  the initial coating layer. For example, a silane or a thiol can be
  assembled on a surface. The hydrophobic material; e.g., a
  hydrophobic polymer, hydrophobic thiol, hydrophobic carboxylic
  acid or hydrophobic silane, can include hydrocarbon (e.g., a
  saturated hydrocarbon) groups, halohydrocarbon groups (e.g., a
  saturated fluorohydrocarbon), or halocarbon groups (e.g., a
  perfluorinated alkyl group). In certain examples, the hydrophobic
  material can be trichloro(1H,1H,2H,2H-perfluorooctyl)silane,
  (tridecafluoro-1,1,2,2-tetrahydrooctyl)-1-trichlorosilane,
  (1H,1H,2H,2H-perfluorodecyl acrylate), a Teflon amorphous
  fluoropolymer resin, or an alkyl or fluoroalkyl thiol deposited by
  appropriate techniques. The hydrophobic material can have C2-C18
  groups that can be fluorinated to varying degrees. The
  trifluoromethyl or difluoromethyl groups on the surface can allow
  the surface properties to be tailored, for example, to have
  advancing wetting angles of 105, 110, 115 or 120 degrees,
  depending on the choice of fluorinated alkyl group and base
  structure.

[0032] For example, the surface modifying layer can be formed on
  an oxide nanostructures by gold sputter followed be self-assembly
  of a thiol monolayer. However, other more practical techniques,
  can be used to make the oxide nanostructures hydrophobic including
  initiated chemical vapor deposition of the polymer
  poly(1H,1H,2H,2H-perfluorodecyl acrylate) (PFDA), chemical vapor
  deposition of a fluorinated silane film (TPFS), dip-coating of a
  fluorinated silane film (FDTS), and spin-coating of the polymer
  poly(tetrafluoroethylene (PTFE) (w/an adhesion promoter).

[0033] Spin-Coat Functionalization

[0034] A Teflon amorphous fluoropolymer resin (<0.5 wt. %, Du
  Pont Polymers, Inc.) can be first dissolved into a FC40 solvent
  (3M Inc.). A 1 wt. % fluoroalkyl monosilane solvent (Cvtonix Inc.)
  is mixed into the solution to strengthen adhesion between the
  hydrophobic layer and copper oxide. The use of fluoroalkyl solvent
  can be found to be critical to prevent degradation of
  superhydrophobicity. The solution can then be coated on a CuO
  nanostructured surface, baked at 180[deg.] C. for 10 min to dry
  out the solvent, and then annealed at 340[deg.] C. for >1 hour
  to improve the surface uniformity and adhesion. Goniometric
  measurements on a smooth surface coated with the Teflon film
  typically demonstrate advancing contact angles of [theta]a
  120[deg.].

[0035] CVD Functionalization

[0036] A chemical vapour deposition (CVD) process can be used to
  attach a conformal self-assembled
  trichloro(1H,1H,2H,2H-perfluorooctyl)silane (TPFS) molecular film
  to the nanostructured surface. Following a 10 minute O2 plasma
  clean, the surface can be exposed to a vapor of PTFS at room
  temperature and a pressure of 17.5 kPa (absolute) for a period of
  time ranging from 15 minutes to several hours. A strong covalent
  bond is formed between the silane molecule and the oxygen group on
  the oxide surface via a condensation reaction that produces a HCl
  by-product. Following deposition, the sample can be rinsed with a
  solvent (such as ethanol) and dried. Following deposition an
  optional (not necessary) annealing step can be performed whereby
  the substrate is heated to >100[deg.] C. in order to induce
  molecular rearrangement producing a more uniform film structure.
  Note that the process is not limited to the PTFS molecule, but may
  also be performed with silane molecules that contain a similar
  ligand allowing for a condensation reaction to occur at the
  surface.

[0037] iCVD Functionalization

[0038] Initiated chemical vapour deposition (iCVD), a process
  whereby polymerization occurs on the surface to be coated, can be
  performed to create a conformal coating of
  poly(1H,1H,2H,2H-perfluorodecyl acrylate) (PPFDA) on the CuO
  nanostructures. In this process the thickness of the polymer
  coating (~10 nm) can be tuned by adjusting the deposition time.
  See, for example, Gupta et al. Chem. Mater. 2008, 20 (4), pp
  1646-1651. which is incorporated by reference in its entirety.

[0039] Contact angle hysteresis is defined as the difference
  between the advancing and receding contact angles, and the
  roll-off tilt angle is the angle of a tilted surface at which a
  droplet will roll off. These three values are inter-related and
  collectively used to determine a surface's ability to demonstrate
  self-cleaning behavior. The surface can be superhydrophobic, with
  static contact angles greater than 170[deg.], contact angle
  hysteresis of less than 2[deg.], and roll-off angles of less than
  0.25[deg.]. The surface can also exhibit advantageous condensation
  mass and heat-transfer properties.

[0040] The implementation of superhydrophobic surfaces is of
  particular interest as a means to improve the efficiency of
  thermal and mass transport processes dependent on the condensation
  of water. Superhydrophobic condensation can be obtained provided
  two criteria are satisfied See Enright, R., et al.,
  Superhydrophobic condensation: The role of energy barriers and
  size-scale. unpublished, 2011, which is incorporated by reference
  in its entirety. The first is an approximately scale-invariant
  wetting energy criterion, which determines whether the contact
  line remains pinned at the base of a partially wetting droplet,
  leading to a weakly-pinned Cassie-like state (see Cassie, A. B. D.
  and S. Baxter, Wettability of porous surfaces. Trans. Faraday
  Soc., 1944. 40: p. 546, which is incorporated by reference in its
  entirety), or de-pins to form a Wenzel droplet. See Quéré, D.,
  Wetting and Roughness. Annual Review of Materials Research, 2008.
  38(1): p. 71-99. which is incorporated by reference in its
  entirety. The pinning energy barrier during growth is given by the
  non-equilibrium Wenzel equation, cos [theta]a<W>=r cos
  [theta]a, where [theta]a is the advancing contact angle. This
  pinning barrier is then compared to the pinning barrier associated
  with the droplet advancing over the discontinuous surface in the
  Cassie state, cos [theta]a<CB>=-1 (see Choi, W., et al., A
  modified Cassie-Baxter relationship to explain contact angle
  hysteresis and anisotropy on non-wetting textured surfaces. J.
  Colloid Interface Sci., 2009. 339: p. 208-216, which is
  incorporated by reference in its entirety), such that a criterion
  can be defined to delineate the expected droplet morphology given
  by

[0000] [mathematical formula]

[0041] When E*>1 the contact line near the base of the pillars
  can overcome the energy barrier to de-pin and a Wenzel drop is
  formed. If E*<1 complete de-pinning is prevented and the
  droplet spreads over the top of the pillar array forming a Cassie
  droplet as the drop size becomes larger than a length scale
  characterizing the pinning barrier, R>>1.

[0042] The second criterion for superhydrophobic condensation
  introduces a scale requirement by linking a characteristic size of
  the roughness defining the pinning energy barrier to the mean
  separation distance between nucleation sites (L). For stable
  Cassie growth, (L)/l>=2 is the minimum requirement to avoid
  by-passing the pinning barrier defined by Eq. 1 during droplet
  coalescence.

[0043] In order to apply these surfaces for application in
  large-scale heat transfer there is a requirement for scalable
  processes compatible with existing engineering heat transfer
  materials. Furthermore, the fabrication method should minimize
  parasitic resistances that could negate the advantage of this
  unique wetting behavior.

[0044] Here a scalable synthesis method is demonstrated for
  modifying copper surfaces to create unique oxide nanostructures
  that, once functionalized, can maintain Cassie condensation
  behavior while minimizing parasitic resistances due to the
  self-limiting behavior of the oxidation process. A combination of
  imaging and modeling suggests that there is a critical nucleation
  density for the CuO surface that delineates heat transfer
  enhancement from degradation with respect to a smooth hydrophobic
  surface.

[0045] Surface Synthesis & Characterization

[0046] To synthesize the surfaces, commercially available
  oxygen-free copper sheet (99.9% purity, 0.8 mm thickness) was cut
  into ~1-2 cm<2 >tabs as substrates. Each Cu tab was cleaned
  in an ultrasonic bath with acetone for 5 min and rinsed with
  de-ionized (DI) water. The substrate was then dipped into a 2.0 M
  hydrochloric acid solution for 30 seconds to remove the native
  oxide, then triple-rinsed with DI water, and dried with pure
  nitrogen.

[0047] Nanostructured copper oxide films were formed by immersing
  the cleaned substrate into a hot (~95[deg.] C.) alkaline solution
  composed of NaClO2, NaOH, Na3PO4.12H2O, and de-ionized (DI) water
  (3,75:5:10:100 wt. %). During the oxidation process, a thin
  (<200 nm) Cu2O layer is initially formed on the copper surface
  and then re-oxidized to form CuO. FIG. 1A shows that sharp CuO
  nanostructures start to grow on the Cu2O intermediate layer. The
  surface reaction can be described as (see, Brisard, G. M., et al.,
  Application of probe beam deflection to study the electrooxidation
  of copper in alkaline media. Electrochimica Acta, 1995. 40(7): p.
  859-865, which is incorporated by reference in its entirety):

[0000]

  2Cu+2OH<->->Cu2O+H2O+2e<->,

[0000]

  Cu2+2OH<->->2Cu2O+H2O+2e<->.

[0048] The height of the oxide nanostructures was approximately 1
  [mu]m after 5 minutes of growth (FIG. 1B). After that, the oxide
  growth rate significantly slows down to an almost negligible level
  as the CuO layer passivates the copper surface. See, Drogowska,
  M., L. Brossard, and H. Menard, Influence of anions on the
  passivity behavior of copper in alkaline solutions. Surface and
  Coatings Technology. 34(4): p. 383-400, which is incorporated by
  reference in its entirety. The XRD result (FIG. 1C) shows a strong
  CuO peak originating from the sharp oxide nanostructures and a
  weak Cu2O peak from the underlying layer. The unique needle-like
  morphology of the CuO nanostructures and the self-limiting
  behavior of the oxidation process are key minimize parasitic
  conduction thermal resistance of the oxide layers (kCuO 0.2
  W/m.K).

[0049] To characterize the total oxide thickness of the fabricated
  samples, we used focused ion beam milling (FIB) (NVision 40 Dual
  Beam Focused Ion Beam, Carl Zeiss GMBH) and SEM imaging. Milling
  was performed with normal incidence of the ion beam (sample tilt
  of54[deg.]), ion beam energy of 30 keV, and ion current of 300 pA.
  The structure cross-sections were obtained by milling 8 [mu]m
  deep*20 [mu]m wide trenches. Due to the good milling response of
  Cu, surface polishing was not required. All samples were imaged at
  36[deg.] tilt using the in lens detector with electron beam
  energies of 7 keV. FIG. 1D shows the cross-section images of a
  nanostructured sample. The underlying Cu2O oxide thickness was
  found to be [delta]Cu2O 300 nm. With the addition of the CuO
  nanostructures, the total copper oxide thickness was
  [delta]Cu2O+[delta]CuO 1.5 [mu]m. The morphology of the CuO
  nanostructures resemble thin, but broad blades converging to a
  sharp point with a typical thickness of <=100 nm and average
  widths of 300 nm.

[0050] The unique blade-like morphology of the CuO nanostructures,
  with a tip dimension of <=10 nm, ensure nucleation within the
  structure (as opposed to the tips of the structure) due to the
  increased energy barrier associated with nucleation on features
  similar in size to the critical nucleation radius (Rc<=35 nm
  for water and typical condensation conditions studied here, See,
  Kashchiev, D., 2000, Nucleation: Basic Theory with Applications,
  Butterworth-Heinemann, Oxford, which is incorporated by reference
  in its entirety.). This feature of the nanostructure geometry
  promotes the formation of partially-wetting droplet morphologies,
  which are essential to minimizing individual droplet thermal
  resistance, since Gibb's criterion can be satisfied. See,
  Miljkovic, N., Enright, R., and Wang, E. N., 2012, "Effect of
  droplet morphology on growth dynamics and heat transfer during
  condensation on superhydrophobic nanostructured surfaces," ACS
  Nano, 6(2), pp. 1776-1785, Cao, L., Jones, A. K., Sikka, V. K.,
  Wu, J. Z., and Gao, D., 2009, "Anti-icing superhydrophobic
  coatings," Langmuir. 25(21), pp. 12444-12448, Gibbs, J. W.,
  Bumstead, H. A., and Van Name, R. G., 1906, The scientific papers
  of J. Willard Gibbs, Longmans, Green and co., New York and Bombay,
  and Quéré, D., 2008, "Wetting and Roughness," Annual Review of
  Materials Research, 38(1), pp. 71-99, each of which is
  incorporated by reference in its entirety. Furthermore, the
  self-limiting behavior of the oxidation process is critical to
  minimizing the parasitic thermal conduction resistance of the
  oxide layers since the bulk thermal conductivities of the two
  copper oxide species (kCuO 20 W/m.K, kCu2O 30 W/m.K, see, Kwak,
  K., and Kim, C., 2005, "Viscosity and thermal conductivity of
  copper oxide nanofluid," Korea-Aust Rheol J. 17(2), pp. 35-40,
  which is incorporated by reference in its entirety.) are an order
  of magnitude smaller than the native copper substrate (kCuO 400
  W/m.K).

[0051] The CuO nanostructures were functionalized by first coating
  them with a 30 nm-thick coating of Au followed by the formation of
  a self-assembled monolayer (SAM) of
  1H,1H,2H,2H-perfluorodecanethiol by immersing the oxidized
  substrate in 1 mM ethanol solution for 1 hr. Goniometric
  measurements on a smooth thiolated Au surface showed advancing and
  receding contact angles of [theta]a=121.1[deg.]+-2.2[deg.] and
  [theta]r=106.3[deg.]+-2.4[deg.], respectively, to give a
  calculated equilibrium angle of [theta]e=cos<-1>[0.5(cos
  [theta]a+cos [theta]r)]=113.5[deg.]+-3[deg.].

[0052] The effective solid fraction of the CuO surface was
  extracted from apparent contact angle measurements of a water
  droplet placed onto the Au/thiol-functionalized CuO surface,
  [theta]<CB>=169.7[deg.]+2[deg.] ([Delta][theta]<=2[deg.])
  using the Cassie-Baxter equation, cos [theta]<CB>, yielding
  a value of [phi]eff=0.027+-0.011 (FIG. 2). In order to extract the
  effective roughness defining the pinning energy barrier in Eq. 1,
  contact angle measurements of formamide (Sigma, molecular biology
  grade) were performed on both the smooth and nanostructured
  surface. The advancing angle on the smooth surface was found to be
  [theta]a=95.3[deg.]+-1.4[deg.] ([theta]r=90.2[deg.]+-2.1[deg.]),
  while the advancing Wenzel angle on the CuO surface was found to
  be [theta]a<W>=160.6[deg.]+-3.2[deg.]
  ([theta]r<w>=145.9[deg.]+-2[deg.]. Note that the Wenzel
  state was inferred by the observation of significant contact angle
  hysteresis between the advancing and receding values,
  [Delta][theta] 15[deg.]. The measurements yielded reff=10.2+-2.8.
  The effective roughness value obtained should be viewed as an
  indication of the complex contact line pinning apparent on the
  nanostructured CuO rather than a measure of the absolute roughness
  defined by the physical area of the rough surface in comparison to
  a corresponding smooth surface. See, Blow, M. L., H. Kusumaatmaja,
  and J. M. Yeomans, Imbibition through an array of triangular
  posts. J. Phys.: Condens. Matter, 2009. 21(464125), which is
  incorporated by reference in its entirety.

[0053] OM Condensation Experiments

[0054] Global droplet nucleation and growth behavior was studied
  with optical microscopy using a custom built set-up shown
  diagrammatically in FIG. 3. A supply of water-saturated N2 was
  obtained by sparging a temperature-controlled water reservoir with
  dry N2. A reservoir by-pass valve was installed to provide for the
  delivery of dry N2 to the sample as it was being cooled to the
  test temperature at the beginning of each experiment. The sample
  temperature was set using a temperature-controlled stage (Instec,
  TS102-00). Good thermal contact between the sample and the
  temperature control stage was ensured by interposing a thin layer
  of thermal grease (Omegatherm, Omega) with a stated thermal
  conductivity of 2.2 W/m.K.

[0055] Once the stage temperature stabilized at the test
  temperature, Tw=283+-0.1 K, the by-pass valve was closed to
  initiate the flow of water-saturated N2 to the sample enclosure at
  a constant flow rate of Q=2.5 l/min, marking the start of the
  experiment. The chamber humidity (Hygroclip, Rotronic) was
  recorded throughout the experiment. The supersaturation, S=pvpw,
  was controlled by adjusting the water reservoir temperature
